Repository: by-student-2017/OpenCALPHAD-v6-examples

# OpenCALPHAD-v6-examples
- Note 1: The "map" can not be created well in many systems. I tried various TDBs of "CPDDB", but OpenCALPHAD should be considered to be of limited use. 
- Note 2: If you want to draw trigonometric phase diagrams, pycalphad is recommended. Examples files are also available here (https://github.com/by-student-2017/pycalphad-v.0.10.3-examples.git).

## TDB files
- NIMS: CPDDB: https://cpddb.nims.go.jp/ (There are some files that cannot be read properly. It takes some time to register, but it is free to use.)
- TDBDB: https://avdwgroup.engin.brown.edu/ , https://www.sciencedirect.com/science/article/pii/S0364591618300099 (Open Access)

File: Al-Mg-Zn/modified_almgzn_hay_oc6.tdb
$ ALMGZN
$
$ TDB-file for the thermodynamic assessment of the Al-MG-ZN system
$
$-------------------------------------------------------------------------------
$ 2021.8.18
$ 
$ TDB file created by G.Deffrennes, T.Abe, K.Hashimoto and Y.Sawada
$
$ National Institute for Materials Science. 
$ 1-2-1 Sengen, Tsukuba, Ibaraki 305-0047, Japan
$ e-mail: abe.taichi @nims.go.jp
$ Copyright (C) NIMS 2021
$
$ ------------------------------------------------------------------------------
$ PARAMETERS ARE TAKEN FROM 
$ Thermodynamic Analysis of the Al-Mg-Zn Ternary System,
$ N.Hayashi, K.Nakashima, M.Enoki, H.Ohtani,
$ J.Japan Inst. Met. Mater., 84 (2020) 141-150.
$
$ 2019Hay:
$ N.Hayashi, K.Nakashima, M.Enoki, H.Ohtani,
$ J.Japan Inst. Met. Mater., 83 (2019) 378-387.

$ 1990Sau:
$ N.Saunders, CALPHAD,  14 (1990) 61-70.

$ 1998Lia:
$ P.Liang, T.Tarfa, J.A.Robinson, S.Wagner, P.Ochin, M.G.Harmelin, H.J.Seifert,
$ H.L.Lukas and F.Aldinger, Thermochim.Acta, 314 (1998) 87-110.

$ 1998Lia2:
$ P.Liang et al., Z.Metallkd., 89 (1998) 536-540

$ 1998Buh:
$ T.Buhler, S.G.Fries, P.J.Spencer and  H.L.Lukas,
$ J.Phase Equilib., 19 (1998) 317-333.

$ 1993Mey:
$ Reevaluation of the Al-Zn System,
$ Sabine an Mey, Z.Metallkd., 84 (1993) 451-455.

$ COST507:
$ P.Liang and H.L.Lukas
$------------------------------------------------------------------------------
$ Comments
$ Parameters for pure elements are taken from SGTE Unary 5.0.
$ There are slight deviations that we could not reproduce in the transverse 
$ sections at 20mass%Zn and 20mol%Zn (Fig5-(a),(b) in the reference). 
$                                                                       T.A.
$ Modified Line (Line numbers after correction are in parentheses) for PyCALPHAD
$ Line 170 (173): "3000 Unary5.0 N !" => "N !"
$ LIne 205 (208): => "CONSTITUENT ALMG_G  :MG : AL,MG,ZN : AL,MG,ZN : !"
$  remove "6000 N 2019Hay"                                       By STUDENT
$ ------------------------------------------------------------------------------

 ELEMENT /-   ELECTRON_GAS              0.0000E+00  0.0000E+00  0.0000E+00!
 ELEMENT VA   VACUUM                    0.0000E+00  0.0000E+00  0.0000E+00!
 ELEMENT AL   FCC_A1                    2.6982E+01  4.5773E+03  2.8322E+01!
 ELEMENT MG   HCP_A3                    2.4305E+01  4.9980E+03  3.2671E+01!
 ELEMENT ZN   HCP_ZN                    6.5390E+01  5.6568E+03  4.1631E+01!

$-------------------------------------------------------------------------------
$ FUNCTIONS FOR PURE AND OTHERS
$-------------------------------------------------------------------------------
$ Al from unary5.0
$ -------------------------------------
 FUNCTION GHSERAL 298.15
 -7976.15+137.093038*T-24.3671976*T*LN(T)-1.884662E-3*T**2-0.877664E-6*T**3
 +74092*T**(-1); 700 Y
 -11276.24+223.048446*T-38.5844296*T*LN(T)+18.531982E-3*T**2-5.764227E-6*T**3
 +74092*T**(-1); 933.473 Y
 -11278.361+188.684136*T-31.748192*T*LN(T)-1230.622E25*T**(-9); 2900 N !
 
 FUNCTION GHCPAL 298.15 5481-1.8*T+GHSERAL; 2900 N !
 
 FUNCTION GBCCAL 298.15 10083-4.813*T+GHSERAL; 2900 N !
 
 FUNCTION GLIQAL 298.15 11005.045-11.84185*T+79.337E-21*T**7+GHSERAL; 933.473 Y
  -795.991+177.430209*T-31.748192*T*LN(T); 2900 N !

$ -------------------------------------
$ Mg from unary5.0
$ -------------------------------------
 FUNCTION GHSERMG  298.15
 -8367.34+143.675547*T-26.1849782*T*LN(T)+0.4858E-3*T**2-1.393669E-6*T**3
 +78950*T**(-1);   923.00 Y
 -14130.185+204.716215*T-34.3088*T*LN(T)+1038.192E25*T**(-9);  3000.00 N !
 
 FUNCTION GLIQMG 298.15 8202.243-8.83693*T-80.176E-21*T**7+GHSERMG; 923 Y
 -5439.869+195.324057*T-34.3088*T*LN(T);  3000.00 N !
 
 FUNCTION GFCCMG 298.15 2600-0.9*T+GHSERMG; 3000 N !
 
 FUNCTION GBCCMG 298.15 3100-2.1*T+GHSERMG; 3000 N !
 
$ -------------------------------------
$ Zn from unary5.0
$ -------------------------------------
 FUNCTION GHSERZN  298.15
 -7285.787+118.470069*T-23.701314*T*LN(T)-1.712034E-3*T**2-1.264963E-6*T**3;
  692.677 Y
 -11070.546+172.345644*T-31.38*T*LN(T)+470.47E24*T**(-9);  1700.00 N !

 FUNCTION GHCPZN 298.15 2969.82-1.56968*T+GHSERZN; 1700 N !
 
 FUNCTION GLIQZN 298.15 7157.222-10.29305*T-358.949E-21*T**7+GHSERZN; 692.677 Y
 -3620.385+161.60854*T-31.38*T*LN(T); 1700 N !
 
 FUNCTION GFCCZN 298.15 2969.82-1.56968*T+GHSERZN; 1700 N !
 
 FUNCTION GBCCZN 298.15 2886.96-2.5104*T+GHSERZN; 1700 N !
$-------------------------------------------------------------------------------
 TYPE_DEFINITION % SEQ *!
 DEFINE_SYSTEM_DEFAULT ELEMENT 2 !
 DEFAULT_COMMAND DEF_SYS_ELEMENT VA /- !

$-------------------------------------------------------------------------------
$ PARAMETERS FOR LIQUID PHASE
$-------------------------------------------------------------------------------
 PHASE LIQUID %  1  1.0  !
   CONSTITUENT LIQUID:L :AL,MG,ZN :  !
  PARAMETER G(LIQUID,AL;0) 298.15 +GLIQAL;                             2900 N !
  PARAMETER G(LIQUID,MG;0) 298.15 +GLIQMG;                             3000 N !
  PARAMETER G(LIQUID,ZN;0) 298.15 +GLIQZN;                             1700 N !
  PARAMETER G(LIQUID,AL,ZN;0) 298.15 +10465.55-3.39259*T;      6000 N !
  PARAMETER G(LIQUID,AL,MG;0) 298.15 -14637+2.23*T;            6000 N !
  PARAMETER G(LIQUID,AL,MG;1) 298.15 +1382-1.93*T;             6000 N !
  PARAMETER G(LIQUID,AL,MG;2) 298.15 +8986-6.27*T;             6000 N !
  PARAMETER G(LIQUID,MG,ZN;0) 298.15 -26064+10.55*T;                   6000 N !
  PARAMETER G(LIQUID,MG,ZN;1) 298.15 +4295;                            6000 N !
  PARAMETER G(LIQUID,MG,ZN;2) 298.15 -8596+10.84*T;                    6000 N !
  PARAMETER G(LIQUID,AL,MG,ZN;0) 298.15 -9260+22.4*T;                  6000 N !
  PARAMETER G(LIQUID,AL,MG,ZN;1) 298.15 +76935-85.41*T;                6000 N !
  PARAMETER G(LIQUID,AL,MG,ZN;2) 298.15 -32487+35.53*T;                6000 N !

$-------------------------------------------------------------------------------
$ FUNCTIONS FOR FCC_A1
$-------------------------------------------------------------------------------
 PHASE FCC_A1  %  1  1.0  !
   CONSTITUENT FCC_A1  :AL,MG,ZN :  !
  PARAMETER G(FCC_A1,AL;0) 298.15 +GHSERAL;                            2900 N !
  PARAMETER G(FCC_A1,MG;0) 298.15 +GFCCMG;                             3000 N !
  PARAMETER G(FCC_A1,ZN;0) 298.15 +GFCCZN;                             1700 N !
  PARAMETER G(FCC_A1,AL,MG;0) 298.15 -4195+0.81*T;             6000 N !
  PARAMETER G(FCC_A1,AL,ZN;0) 298.15 +7297.48+0.47512*T;       6000 N !
  PARAMETER G(FCC_A1,AL,ZN;1) 298.15 +6612.88-4.5911*T;        6000 N !
  PARAMETER G(FCC_A1,AL,ZN;2) 298.15 -3097.19+3.30635*T;       6000 N !
  PARAMETER G(FCC_A1,MG,ZN;0) 298.15 -3056.82+5.63801*T;       6000 N !
  PARAMETER G(FCC_A1,MG,ZN;1) 298.15 -3127.26+5.65563*T;       6000 N !
  PARAMETER G(FCC_A1,AL,MG,ZN;0) 298.15 40.51*T;                       6000 N !

$-------------------------------------------------------------------------------
$ FUNCTIONS FOR HCP_A3
$-------------------------------------------------------------------------------
 PHASE HCP_A3  %  1  1.0  !
   CONSTITUENT HCP_A3  :AL,MG,ZN :  !
  PARAMETER G(HCP_A3,AL;0) 298.15 +GHCPAL;                             2900 N !
  PARAMETER G(HCP_A3,MG;0) 298.15 +GHSERMG;                            3000 N !
  PARAMETER G(HCP_A3,ZN;0) 298.15 +GHCPZN;                             1700 N !
  PARAMETER G(HCP_A3,AL,MG;0) 298.15 +2490-9.17*T;             6000 N !
  PARAMETER G(HCP_A3,AL,ZN;0) 298.15 +18820.95-8.95255*T;      6000 N !
  PARAMETER G(HCP_A3,AL,ZN;3) 298.15 -702.79;                  6000 N !
  PARAMETER G(HCP_A3,MG,ZN;0) 298.15 -3056.82+5.63801*T;       6000 N !
  PARAMETER G(HCP_A3,MG,ZN;1) 298.15 -3127.26+5.65563*T;       6000 N !

$-------------------------------------------------------------------------------
$ FUNCTIONS FOR HCP_ZN
$-------------------------------------------------------------------------------
 PHASE HCP_ZN  %  1  1.0  !
   CONSTITUENT HCP_ZN  :AL,MG,ZN :  !
  PARAMETER G(HCP_ZN,AL;0) 298.15 +GHCPAL;                             2900 N !
  PARAMETER G(HCP_ZN,MG;0) 298.15 +100+GHSERMG;                6000 N !
  PARAMETER G(HCP_ZN,ZN;0) 298.15 +GHSERZN;                            1700 N !
  PARAMETER G(HCP_ZN,AL,MG;0) 298.15 +1950-2*T;                6000 N !
  PARAMETER G(HCP_ZN,AL,MG;1) 298.15 +1480-2.08*T;             6000 N !
  PARAMETER G(HCP_ZN,AL,MG;2) 298.15 +3500;                    6000 N !
  PARAMETER G(HCP_ZN,AL,ZN;0) 298.15 +18820.95-8.95255*T;      6000 N !
  PARAMETER G(HCP_ZN,AL,ZN;3) 298.15 -702.79;                  6000 N !
  PARAMETER G(HCP_ZN,MG,ZN;0) 298.15 -3056.82+5.63801*T;       6000 N !
  PARAMETER G(HCP_ZN,MG,ZN;1) 298.15 -3127.26+5.65563*T;       6000 N !

$-------------------------------------------------------------------------------
$ FUNCTIONS FOR ALMG_BETA
$-------------------------------------------------------------------------------
 PHASE ALMG_B  %  2  140  89 !
   CONSTITUENT ALMG_B  :AL,ZN : MG : !
  PARAMETER G(ALMG_B,AL:MG;0) 298.15
   -1560000+600*T+140*GHSERAL+89*GHSERMG;                      6000 N !
  PARAMETER G(ALMG_B,ZN:MG;0) 298.15
   +206100+140*GHSERZN+89*GHSERMG;                             6000 N !
  PARAMETER G(ALMG_B,AL,ZN:MG;0) 298.15 -1717500+343.5*T;      6000 N !

$-------------------------------------------------------------------------------
$ FUNCTIONS FOR ALMG_EPSILON
$-------------------------------------------------------------------------------
 PHASE ALMG_E  %  2  30  23 !
   CONSTITUENT ALMG_E  :AL,ZN : MG : !
  PARAMETER G(ALMG_E,AL:MG;0) 298.15
   -95915-2050*T+273.47*T*LN(T)+30*GHSERAL+23*GHSERMG;         6000 N !
  PARAMETER G(ALMG_E,ZN:MG;0) 298.15
   -638531+636*T+30*GHSERZN+23*GHSERMG;                        6000 N !

$-------------------------------------------------------------------------------
$ FUNCTIONS FOR ALMG_GAMMA
$-------------------------------------------------------------------------------
 PHASE ALMG_G  %  3  10  24  24 !
   CONSTITUENT ALMG_G  :MG : AL,MG,ZN : AL,MG,ZN : !
  PARAMETER G(ALMG_G,MG:AL:AL;0) 298.15
   +89647+48*GHSERAL+10*GHSERMG;                               6000 N !
  PARAMETER G(ALMG_G,MG:MG:AL;0) 298.15
   -257422+35.81*T+24*GHSERAL+34*GHSERMG;                      6000 N !
  PARAMETER G(ALMG_G,MG:AL:MG;0) 298.15
   +408764+24*GHSERAL+34*GHSERMG;                              6000 N !
  PARAMETER G(ALMG_G,MG:ZN:AL;0) 298.15
   -174000+116*T+24*GHSERAL+10*GHSERMG+24*GHSERZN;             6000 N !
  PARAMETER G(ALMG_G,MG:AL:ZN;0) 298.15
   +11310+14.5*T+24*GHSERAL+10*GHSERMG+24*GHSERZN;             6000 N !

  PARAMETER G(ALMG_G,MG:ZN:MG;0) 298.15
   +198599.2+42.862*T+24*GHSERZN+34*GHSERMG;                   6000 N !
  PARAMETER G(ALMG_G,MG:MG:ZN;0) 298.15
   -290000+116*T+24*GHSERZN+34*GHSERMG;                        6000 N !
  PARAMETER G(ALMG_G,MG:ZN:ZN;0) 298.15
   +580000+48*GHSERZN+10*GHSERMG;                              6000 N !

  PARAMETER G(ALMG_G,MG:MG:MG;0) 298.15 +247671+58*GHSERMG;    6000 N !
  PARAMETER G(ALMG_G,MG:AL,MG:AL;0) 298.15 -332705-108.19*T;   6000 N !
  PARAMETER G(ALMG_G,MG:MG:AL,MG;0) 298.15 +91007-448.33*T;    6000 N !
  PARAMETER G(ALMG_G,MG:AL:AL,MG;0) 298.15 +226200-29*T;      6000 N !

  PARAMETER G(ALMG_G,MG:MG,ZN:MG;0) 298.15 -2054009+2699*T;            6000 N !
  PARAMETER G(ALMG_G,MG:MG,ZN:ZN;0) 298.15 -2054009+2699*T;            6000 N !

  PARAMETER G(ALMG_G,MG:MG,ZN:AL;0) 298.15 -3531601+5212*T;            6000 N !
  PARAMETER G(ALMG_G,MG:MG:AL,ZN;0) 298.15 -3171300+5510*T;            6000 N !
  PARAMETER G(ALMG_G,MG:ZN:AL,MG;0) 298.15 +226200-29*T;       6000 N !

$-------------------------------------------------------------------------------
$ FUNCTIONS FOR MG51ZN20
$-------------------------------------------------------------------------------
 PHASE MG51ZN20  %  2  51  20 !
   CONSTITUENT MG51ZN20  :MG :ZN : !
  PARAMETER G(MG51ZN20,MG:ZN;0) 298.15
   -335742+24.51*T+51*GHSERMG+20*GHSERZN;                              6000 N !

$-------------------------------------------------------------------------------
$ FUNCTIONS FOR MG12ZN13
$-------------------------------------------------------------------------------
 PHASE MG12ZN13  %  2  12  13 !
   CONSTITUENT MG12ZN13  :MG :AL,ZN : !
  PARAMETER G(MG12ZN13,MG:AL;0) 298.15
   -10000+2.5*T+13*GHSERAL+12*GHSERMG;                          6000 N !
  PARAMETER G(MG12ZN13,MG:ZN;0) 298.15
   -236981+51.8*T+13*GHSERZN+12*GHSERMG;                               6000 N !
  PARAMETER G(MG12ZN13,MG:AL,ZN;0) 298.15 -11762-150*T;                6000 N !

$-------------------------------------------------------------------------------
$ FUNCTIONS FOR MG2ZN3
$-------------------------------------------------------------------------------
 PHASE MG2ZN3  %  2  2  3 !
   CONSTITUENT MG2ZN3  :MG :AL,ZN : !
  PARAMETER G(MG2ZN3,MG:AL;0) 298.15
   +1000-0.2*T+3*GHSERAL+2*GHSERMG;                            6000 N !
  PARAMETER G(MG2ZN3,MG:ZN;0) 298.15
   -54406+11.77*T+3*GHSERZN+2*GHSERMG;                                 6000 N !
  PARAMETER G(MG2ZN3,MG:AL,ZN;0) 298.15 -37.5*T;                       6000 N !

$-------------------------------------------------------------------------------
$ FUNCTIONS FOR MG2ZN11
$-------------------------------------------------------------------------------
 PHASE MG2ZN11  %  3  5  6  2 !
   CONSTITUENT MG2ZN11  :AL,ZN :AL,ZN :MG : !
  PARAMETER G(MG2ZN11,AL:AL:MG;0) 298.15
   +130000-26*T+11*GHSERAL+2*GHSERMG;                                  6000 N !
  PARAMETER G(MG2ZN11,ZN:ZN:MG;0) 298.15 +11*GHSERZN+2*GHSERMG
   -76587-274*T+52.47*T*LN(T)-0.07138*T**2;                            6000 N !
  PARAMETER G(MG2ZN11,ZN:AL:MG;0) 298.15 
   +20000+5*GHSERZN+6*GHSERAL+2*GHSERMG;                               6000 N !
  PARAMETER G(MG2ZN11,AL:ZN:MG;0) 298.15 
   +75000+5*GHSERAL+6*GHSERZN+2*GHSERMG;                               6000 N !

$-------------------------------------------------------------------------------
$ FUNCTIONS FOR PHI
$-------------------------------------------------------------------------------
 PHASE PHI  %  2  21  17 !
   CONSTITUENT PHI  :MG :AL,ZN : !
  PARAMETER G(PHI,MG:AL;0) 298.15
   -84311+632*T-107*T*LN(T)+0.149*T**2+17*GHSERAL+21*GHSERMG;          6000 N !
  PARAMETER G(PHI,MG:ZN;0) 298.15 +17*GHSERZN+21*GHSERMG
   -193278-268*T+51.97*T*LN(T)-0.08828*T**2;                           6000 N !
  PARAMETER G(PHI,MG:AL,ZN;0) 298.15 -720036+566*T;                    6000 N !

$-------------------------------------------------------------------------------
$ FUNCTIONS FOR TAU
$-------------------------------------------------------------------------------
 PHASE TAU  %  4  26  6  48  1 !
   CONSTITUENT TAU  :MG :AL,MG : AL,MG,ZN : AL : !
  PARAMETER G(TAU,MG:AL:AL:AL;0) 298.15
   -105.3*T+55*GHSERAL+26*GHSERMG;                             6000 N !
  PARAMETER G(TAU,MG:MG:AL:AL;0) 298.15
   -391019+10*T+49*GHSERAL+32*GHSERMG;                         6000 N !
  PARAMETER G(TAU,MG:AL:MG:AL;0) 298.15
   +1053000+405*T+7*GHSERAL+74*GHSERMG;                        6000 N !
  PARAMETER G(TAU,MG:MG:MG:AL;0) 298.15
   +405000+243*T+GHSERAL+80*GHSERMG;                           6000 N !
  PARAMETER G(TAU,MG:AL:ZN:AL;0) 298.15
   -832680+162*T+7*GHSERAL+26*GHSERMG+48*GHSERZN;              6000 N !
  PARAMETER G(TAU,MG:MG:ZN:AL;0) 298.15
   -811620+162*T+GHSERAL+32*GHSERMG+48*GHSERZN;                6000 N !

  PARAMETER G(TAU,MG:AL:AL,MG:AL;0) 298.15 -202500-40.5*T;     6000 N !
  PARAMETER G(TAU,MG:MG:AL,MG:AL;0) 298.15 -202500-40.5*T;     6000 N !
  PARAMETER G(TAU,MG:AL:AL,ZN:AL;0) 298.15 -1513075+1938*T;    6000 N !
  PARAMETER G(TAU,MG:MG:AL,ZN:AL;0) 298.15 -1685400+2430*T;    6000 N !
  PARAMETER G(TAU,MG:AL:MG,ZN:AL;0) 298.15 +243000+81*T;       6000 N !
  PARAMETER G(TAU,MG:MG:MG,ZN:AL;0) 298.15 +243000+81*T;       6000 N !

$-------------------------------------------------------------------------------
$ FUNCTIONS FOR LAVES_C14
$-------------------------------------------------------------------------------
 PHASE LAVES_C14  %  2  2  1 !
   CONSTITUENT LAVES_C14  :AL,MG,ZN : AL,MG,ZN : !
  PARAMETER G(LAVES_C14,AL:AL;0) 298.15 +15000+3*GHSERAL;       6000 N !
  PARAMETER G(LAVES_C14,MG:AL;0) 298.15
   +74971-16.46*T+GHSERAL+2*GHSERMG;                            6000 N !
  PARAMETER G(LAVES_C14,AL:MG;0) 298.15
   -15994+73.68*T-12.26*T*LN(T)+0.016*T**2+2*GHSERAL+GHSERMG;   6000 N !
  PARAMETER G(LAVES_C14,MG:MG;0) 298.15 +15000+3*GHSERMG;       6000 N !
  PARAMETER G(LAVES_C14,AL:ZN;0) 298.15
   +15000+2*GHSERAL+GHSERZN;                                    6000 N !
  PARAMETER G(LAVES_C14,ZN:AL;0) 298.15
   +15000+GHSERAL+2*GHSERZN;                                    6000 N !
  PARAMETER G(LAVES_C14,ZN:MG;0) 298.15
   -39703+58.1*T-6.742*T*LN(T)+GHSERMG+2*GHSERZN;                       6000 N !
  PARAMETER G(LAVES_C14,MG:ZN;0) 298.15
   +65355.45-8.83886*T+2*GHSERMG+GHSERZN;                       6000 N !
  PARAMETER G(LAVES_C14,ZN:ZN;0) 298.15 +15000+3*GHSERZN;       6000 N !

  PARAMETER G(LAVES_C14,AL,MG:AL;0) 298.15 +15000;              6000 N !
  PARAMETER G(LAVES_C14,AL:AL,MG;0) 298.15 +8000;               6000 N !
  PARAMETER G(LAVES_C14,AL,MG:MG;0) 298.15 +15000;              6000 N !
  PARAMETER G(LAVES_C14,MG:AL,MG;0) 298.15 +8000;               6000 N !
  PARAMETER G(LAVES_C14,AL,ZN:AL;0) 298.15 -7500-18*T;          6000 N !
  PARAMETER G(LAVES_C14,AL:AL,ZN;0) 298.15 -7500-18*T;          6000 N !
  PARAMETER G(LAVES_C14,AL,ZN:ZN;0) 298.15 +25000-18*T;                 6000 N !
  PARAMETER G(LAVES_C14,MG,ZN:MG;0) 298.15 +35000;              6000 N !
  PARAMETER G(LAVES_C14,MG:MG,ZN;0) 298.15 +8000;               6000 N !
  PARAMETER G(LAVES_C14,MG,ZN:ZN;0) 298.15 +35000;              6000 N !
  PARAMETER G(LAVES_C14,ZN:MG,ZN;0) 298.15 +8000;               6000 N !
  PARAMETER G(LAVES_C14,AL,MG:ZN;0) 298.15 +15000;              6000 N !
  PARAMETER G(LAVES_C14,ZN:AL,MG;0) 298.15 +8000;               6000 N !
  PARAMETER G(LAVES_C14,AL,ZN:MG;0) 298.15 +21000;                      6000 N !
  PARAMETER G(LAVES_C14,MG,ZN:AL;0) 298.15 +35000;              6000 N !
  PARAMETER G(LAVES_C14,AL:MG,ZN;0) 298.15 +8000;               6000 N !

$------------------------------------------------------------------- END OF LINE

File: Al-Mg-Zn/Qiu_2015_en.TDB (part 2 of 5)
$ Database file written 2004-12- 3
  6.00000E+03   N REF0 !
   PARAMETER G(LIQUID,MG,ZN;0)  2.98150E+02  -77729.24+680.52266*T
  -95*T*LN(T)+.04*T**2;   6.00000E+03   N REF0 !
   PARAMETER G(LIQUID,MG,ZN;1)  2.98150E+02  +3674.72+.57139*T;   
  6.00000E+03   N REF0 !
   PARAMETER G(LIQUID,MG,ZN;2)  2.98150E+02  -1588.15;   6.00000E+03   N 
  REF0 !
   PARAMETER G(LIQUID,MG,ZR;0)  2.98150E+02  +14003.84+29.34205*T;   
  6.00000E+03   N REF0 !
   PARAMETER G(LIQUID,MN,SI;0)  2.98150E+02  -139817+29.86137*T;   
  6.00000E+03   N REF0 !
   PARAMETER G(LIQUID,MN,SI;1)  2.98150E+02  -34917.2+3.20488*T;   
  6.00000E+03   N REF0 !
   PARAMETER G(LIQUID,MN,SI;2)  2.98150E+02  +46782.4-18.18969*T;   
  6.00000E+03   N REF0 !
   PARAMETER G(LIQUID,MN,SI;3)  2.98150E+02  16168.2;   6.00000E+03   N REF0 !
   PARAMETER G(LIQUID,MN,TI;0)  2.98150E+02  -34000+21.5*T;   6.00000E+03   
  N REF0 !
   PARAMETER G(LIQUID,MN,TI;1)  2.98150E+02  1400;   6.00000E+03   N REF0 !
   PARAMETER G(LIQUID,MN,ZR;0)  2.98150E+02  -35187.553+2.6983563*T;   
  6.00000E+03   N REF0 !
   PARAMETER G(LIQUID,MN,ZR;1)  2.98150E+02  -1305.986;   6.00000E+03   N 
  REF0 !
   PARAMETER G(LIQUID,N,TI;0)  2.98150E+02  -376354.145;   6.00000E+03   N 
  REF0 !
   PARAMETER G(LIQUID,N,TI;1)  2.98150E+02  -98242.2945;   6.00000E+03   N 
  REF0 !
   PARAMETER G(LIQUID,N,V;0)  2.98150E+02  -239000;   6.00000E+03   N REF0 !
   PARAMETER G(LIQUID,N,V;1)  2.98150E+02  -8380;   6.00000E+03   N REF0 !
   PARAMETER G(LIQUID,NI,V;0)  2.98150E+02  -51927+14.99*T;   6.00000E+03   
  N REF0 !
   PARAMETER G(LIQUID,SI,SN;0)  2.98150E+02  25364.6;  3.00000E+03  N REF0 !
   PARAMETER G(LIQUID,SI,SN;1)  2.98150E+02  3148.8;  3.00000E+03  N REF0 !
   PARAMETER G(LIQUID,SI,SN;2)  2.98150E+02  4460.9;  3.00000E+03  N REF0 !
   PARAMETER G(LIQUID,SI,TI;0)  2.98150E+02  -255852.17+21.87411*T;   
  6.00000E+03   N REF0 !
   PARAMETER G(LIQUID,SI,TI;1)  2.98150E+02  +25025.35-2.00203*T;   
  6.00000E+03   N REF0 !
   PARAMETER G(LIQUID,SI,TI;2)  2.98150E+02  +83940.65-6.71526*T;   
  6.00000E+03   N REF0 !
   PARAMETER G(LIQUID,SI,V;0)  2.98150E+02  -180900+40*T;   6.00000E+03   N 
  REF0 !
   PARAMETER G(LIQUID,SI,V;1)  2.98150E+02  37000;   6.00000E+03   N REF0 !
   PARAMETER G(LIQUID,SI,V;2)  2.98150E+02  20000;   6.00000E+03   N REF0 !
   PARAMETER G(LIQUID,SI,Y;0)  2.98150E+02  -212656.12+25.83471*T;   
  6.00000E+03   N REF0 !
   PARAMETER G(LIQUID,SI,Y;1)  2.98150E+02  +13977.08-31.08941*T;   
  6.00000E+03   N REF0 !
   PARAMETER G(LIQUID,SI,Y;2)  2.98150E+02  +62049.23-50.31476*T;   
  6.00000E+03   N REF0 !
   PARAMETER G(LIQUID,SI,ZN;0)  2.98150E+02  7829.25;   6.00000E+03   N REF0 !
   PARAMETER G(LIQUID,SI,ZN;1)  2.98150E+02  -3338.18;   6.00000E+03   N 
  REF0 !
   PARAMETER G(LIQUID,SI,ZN;2)  2.98150E+02  -891.33;   6.00000E+03   N REF0 !
   PARAMETER G(LIQUID,SI,ZR;0)  2.98150E+02  -190000+16.895515*T;   
  6.00000E+03   N REF0 !
   PARAMETER G(LIQUID,SI,ZR;1)  2.98150E+02  +14.525747*T;   6.00000E+03   N 
  REF0 !
   PARAMETER G(LIQUID,SN,ZN;0)  2.98150E+02  +19314.64-75.89939*T
  +8.751396*T*LN(T);   6.00000E+03   N REF0 !
   PARAMETER G(LIQUID,SN,ZN;1)  2.98150E+02  -5696.28+4.20198*T;   
  6.00000E+03   N REF0 !
   PARAMETER G(LIQUID,SN,ZN;2)  2.98150E+02  +1037.22+.98362*T;   
  6.00000E+03   N REF0 !
   PARAMETER G(LIQUID,SN,TI;0)  2.98150E+02  -90206.13-5.55089*T;  
  3.00000E+03  N REF0 !
   PARAMETER G(LIQUID,SN,TI;1)  2.98150E+02  +44395.59-6.09746*T;  
  3.00000E+03  N REF0 !
   PARAMETER G(LIQUID,SN,ZR;0)  2.98150E+02  -45520.535-95.459986*T;   
  6.00000E+03   N REF0 !
   PARAMETER G(LIQUID,SN,ZR;1)  2.98150E+02  -80000+82.115263*T;   
  6.00000E+03   N REF0 !
   PARAMETER G(LIQUID,SN,ZR;2)  2.98150E+02  -120000+80.027343*T;   
  6.00000E+03   N REF0 !
   PARAMETER G(LIQUID,TA,TI;0)  2.98150E+02  1000;   6.00000E+03   N REF0 !
   PARAMETER G(LIQUID,TA,TI;1)  2.98150E+02  -7000;   6.00000E+03   N REF0 !
   PARAMETER G(LIQUID,TI,V;0)  2.98150E+02  1400;   6.00000E+03   N REF0 !
   PARAMETER G(LIQUID,TI,V;1)  2.98150E+02  4100;   6.00000E+03   N REF0 !
   PARAMETER G(LIQUID,V,ZR;0)  2.98150E+02  -23986+19.338*T;   6.00000E+03   
  N REF0 !
   PARAMETER G(LIQUID,V,ZR;1)  2.98150E+02  -2058.35+3.289*T;   6.00000E+03  
   N REF0 !
$
   PARAMETER G(LIQUID,AL,FE,SI;0)  2.98150E+02  -96677+63.727*T;   
  6.00000E+03   N REF4 !
 PARAMETER G(LIQUID,AL,FE,SI;1)  2.98150E+02  -50575+63.727*T;   
  6.00000E+03   N REF4 !
 PARAMETER G(LIQUID,AL,FE,SI;2)  2.98150E+02  -62178+63.727*T;   
  6.00000E+03   N REF4 !
$
 PHASE AL10V  %  2 10   1 !
    CONSTITUENT AL10V  :AL : V :  !
$
   PARAMETER G(AL10V,AL:V;0)  2.98150E+02  -111221+18.909*T+10*GHSERAL#
  +GHSERV#;   6.00000E+03   N REF0 !
$
$
 PHASE AL11MN4  %  2 11   4 !
    CONSTITUENT AL11MN4  :AL : FE,MN :  !
$
   PARAMETER G(AL11MN4,AL:FE;0)  2.98150E+02  -354702+103.031*T+11*GHSERAL#
  +4*GHSERFE#;   6.00000E+03   N REF0 !
   PARAMETER G(AL11MN4,AL:MN;0)  2.98150E+02  -354690+103.03095*T
  +11*GHSERAL#+4*GHSERMN#;   6.00000E+03   N REF0 !
$
$
 PHASE AL11TI5  %  2 17   8 !
    CONSTITUENT AL11TI5  :AL : TI :  !
$
   PARAMETER G(AL11TI5,AL:TI;0)  2.98150E+02  -971125+236.4*T+17*GHSERAL#
  +8*GHSERTI#;   6.00000E+03   N REF0 !
$
$
 PHASE AL11_CEND3H  %  2 11   3 !
    CONSTITUENT AL11_CEND3H  :AL : CE,ND :  !
$
   PARAMETER G(AL11_CEND3H,AL:CE;0)  2.98150E+02  -555495.22+122.6324*T
  +11*GHSERAL#+3*GHSERCE#;   6.00000E+03   N REF0 !
   PARAMETER G(AL11_CEND3H,AL:ND;0)  2.98150E+02  -526776.18+114.5827*T
  +11*GHSERAL#+3*GHSERND#;   6.00000E+03   N REF0 !
$
$
 PHASE AL11_CEND3L  %  2 11   3 !
    CONSTITUENT AL11_CEND3L  :AL : CE,ND :  !
$
   PARAMETER G(AL11_CEND3L,AL:CE;0)  2.98150E+02  -562554+128.0917*T
  +11*GHSERAL#+3*GHSERCE#;   6.00000E+03   N REF0 !
   PARAMETER G(AL11_CEND3L,AL:ND;0)  2.98150E+02  -548308.18+132.1646*T
  +11*GHSERAL#+3*GHSERND#;   6.00000E+03   N REF0 !
$
$
 PHASE AL12MG17  %  3 24   10   24 !
    CONSTITUENT AL12MG17  :LI,MG : AL,LI,MG : AL,MG :  !
$
   PARAMETER G(AL12MG17,LI:AL:AL;0)  2.98150E+02  -800000+405*T+34*GHSERAL#
  +24*GHSERLI#;   6.00000E+03   N REF0 !
       PARA G(AL12MG17,MG:AL:AL;0) 298.15 0; 6000 N!
   PARAMETER G(AL12MG17,LI:LI:AL;0)  2.98150E+02  -750000+405*T+24*GHSERAL#
  +34*GHSERLI#;   6.00000E+03   N REF0 !
       PARA G(AL12MG17,MG:LI:AL;0) 298.15 0; 6000 N!
       PARA G(AL12MG17,LI:MG:AL;0) 298.15 0; 6000 N!
       PARA G(AL12MG17,MG:MG:AL;0) 298.15 0; 6000 N!
       PARA G(AL12MG17,LI:AL:MG;0) 298.15 0; 6000 N!
       PARA G(AL12MG17,MG:AL:MG;0) 298.15 0; 6000 N!
   PARAMETER G(AL12MG17,LI:LI:MG;0)  2.98150E+02  +290000+34*GHSERLI#
  +24*GHSERMG#;   6.00000E+03   N REF0 !
   PARAMETER G(AL12MG17,MG:LI:MG;0)  2.98150E+02  +290000+10*GHSERLI#
  +48*GHSERMG#;   6.00000E+03   N REF0 !
   PARAMETER G(AL12MG17,LI:MG:MG;0)  2.98150E+02  +290000+24*GHSERLI#
  +34*GHSERLI#;   6.00000E+03   N REF0 !
       PARA G(AL12MG17,MG:MG:MG;0) 298.15 0; 6000 N!
$
$
 PHASE AL12MN  %  2 12   1 !
    CONSTITUENT AL12MN  :AL : FE,MN :  !
$
   PARAMETER G(AL12MN,AL:FE;0)  2.98150E+02  -105818+33.5848*T+12*GHSERAL#
  +GHSERFE#;   6.00000E+03   N REF0 !
   PARAMETER G(AL12MN,AL:MN;0)  2.98150E+02  -125730+54.98103*T+12*GHSERAL#
  +GHSERMN#;   6.00000E+03   N REF0 !
$
$
 PHASE AL13FE4  %  3 .6275   .235   .1375 !
    CONSTITUENT AL13FE4  :AL : FE,MN : AL,SI,VA :  !

   PARAMETER G(AL13FE4,AL:FE:AL;0)  2.98150E+02  -30714.4+7.44*T
  +.765*GHSERAL#+.235*GHSERFE#;   6.00000E+03   N REF0 !
   PARAMETER G(AL13FE4,AL:MN:AL;0)  2.98150E+02  -20000+10*T+.765*GHSERAL#
  +.235*GHSERMN#;   6.00000E+03   N REF0 !
   PARAMETER G(AL13FE4,AL:FE:SI;0)  2.98150E+02  -30118+6.965*T
  +.6275*GHSERAL#+.235*GHSERFE#+.1375*GHSERSI#;   6.00000E+03   N REF4 !
       PARA G(AL13FE4,AL:MN:SI;0) 298.15 0; 6000 N!
   PARAMETER G(AL13FE4,AL:FE:VA;0)  2.98150E+02  -27781.3+7.2566*T
  +.6275*GHSERAL#+.235*GHSERFE#;   6.00000E+03   N REF0 !
   PARAMETER G(AL13FE4,AL:MN:VA;0)  2.98150E+02  -17000+10*T+.6275*GHSERAL#
  +.235*GHSERMN#;   6.00000E+03   N REF0 !
   PARAMETER G(AL13FE4,AL:FE,MN:AL;0)  2.98150E+02  -11987+6*T;   
  6.00000E+03   N REF0 !
   PARAMETER G(AL13FE4,AL:FE,MN:VA;0)  2.98150E+02  -11987+6*T;   
  6.00000E+03   N REF0 !
$
$
 PHASE AL23V4  %  2 23   4 !
    CONSTITUENT AL23V4  :AL : V :  !
$
   PARAMETER G(AL23V4,AL:V;0)  2.98150E+02  -430650+64.665*T+23*GHSERAL#
  +4*GHSERV#;   6.00000E+03   N REF0 !
$
$
 PHASE AL2FE  %  2 2   1 !
    CONSTITUENT AL2FE  :AL : FE,MN :  !
$
   PARAMETER G(AL2FE,AL:FE;0)  2.98150E+02  -98096.9+18.7503*T+2*GHSERAL#
  +GHSERFE#;   6.00000E+03   N REF0 !
   PARAMETER G(AL2FE,AL:MN;0)  2.98150E+02  -14065+2*GHSERAL#+GHSERMN#;   
  6.00000E+03   N REF0 !
$
$
 PHASE AL2LI3  %  2 2   3 !
    CONSTITUENT AL2LI3  :AL : LI :  !
$
   PARAMETER G(AL2LI3,AL:LI;0)  2.98150E+02  -89640+32.79*T+2*GHSERAL#
  +3*GHSERLI#;   6.00000E+03   N REF0 !
$
$
 PHASE AL2TI  %  2 2   1 !
    CONSTITUENT AL2TI  :AL : TI :  !
$
   PARAMETER G(AL2TI,AL:TI;0)  2.98150E+02  -121500+31.2*T+2*GHSERAL#
  +GHSERTI#;   6.00000E+03   N REF0 !
$
$
 PHASE AL2Y  %  2 2   1 !
    CONSTITUENT AL2Y  :AL : Y :  !
$
   PARAMETER G(AL2Y,AL:Y;0)  2.98150E+02  -246018+35.32809*T+2*GHSERAL#
  +GHSERY#;   6.00000E+03   N REF0 !
$
$
 PHASE AL2Y3  %  2 2   3 !
    CONSTITUENT AL2Y3  :AL : Y :  !
$
   PARAMETER G(AL2Y3,AL:Y;0)  2.98150E+02  -373605+84.4101*T+2*GHSERAL#
  +3*GHSERY#;   6.00000E+03   N REF0 !
$
$
 PHASE AL2ZR  %  2 2   1 !
    CONSTITUENT AL2ZR  :AL : LI,ZR :  !
$
       PARA G(AL2ZR,AL:LI;0) 298.15 0; 6000 N!
   PARAMETER G(AL2ZR,AL:ZR;0)  2.98150E+02  -137430+25.44*T+2*GHSERAL#
  +GHSERZR#;   6.00000E+03   N REF0 !
$
$
 PHASE AL2ZR3  %  2 2   3 !
    CONSTITUENT AL2ZR3  :AL : ZR :  !
$
   PARAMETER G(AL2ZR3,AL:ZR;0)  2.98150E+02  -192135+33*T+2*GHSERAL#
  +3*GHSERZR#;   6.00000E+03   N REF0 !
$
$
 PHASE AL2_CEND  %  2 2   1 !
    CONSTITUENT AL2_CEND  :AL : CE,ND :  !
$
   PARAMETER G(AL2_CEND,AL:CE;0)  2.98150E+02  -156842.34+37.0335*T
  +2*GHSERAL#+GHSERCE#;   6.00000E+03   N REF0 !
   PARAMETER G(AL2_CEND,AL:ND;0)  2.98150E+02  -158935.47+41.37165*T
  +2*GHSERAL#+GHSERND#;   6.00000E+03   N REF0 !
$
$
 PHASE AL3M_D022  %  2 3   1 !
    CONSTITUENT AL3M_D022  :AL,TI,V : TA,TI,V :  !
$
   PARAMETER G(AL3M_D022,AL:TA;0)  2.98150E+02  -130456+23*T+3*GHSERAL#
  +GHSERTA#;   6.00000E+03   N REF0 !
   PARAMETER G(AL3M_D022,TI:TA;0)  2.98150E+02  +3*GFCCTI#+GFCCTA#;   
  6.00000E+03   N REF0 !
       PARA G(AL3M_D022,V:TA;0) 298.15 0; 6000 N!
   PARAMETER G(AL3M_D022,AL:TI;0)  2.98150E+02  -144592+37.024*T+3*GHSERAL#
  +GHSERTI#;   6.00000E+03   N REF0 !
   PARAMETER G(AL3M_D022,TI:TI;0)  2.98150E+02  +4*GFCCTI#;   6.00000E+03   
  N REF0 !
       PARA G(AL3M_D022,V:TI;0) 298.15 0; 6000 N!
   PARAMETER G(AL3M_D022,AL:V;0)  2.98150E+02  -104308+15.2*T+3*GHSERAL#
  +GHSERV#;   6.00000E+03   N REF0 !
       PARA G(AL3M_D022,TI:V;0) 298.15 0; 6000 N!
       PARA G(AL3M_D022,V:V;0) 298.15 0; 6000 N!
   PARAMETER G(AL3M_D022,AL,TI:TI;0)  2.98150E+02  -60000;   6.00000E+03   N 
  REF0 !
$
$
 PHASE AL3TA2_H  %  2 3   2 !
    CONSTITUENT AL3TA2_H  :AL : TA :  !
$
   PARAMETER G(AL3TA2_H,AL:TA;0)  2.98150E+02  -145000+17.325*T+3*GHSERAL#
  +2*GHSERTA#;   6.00000E+03   N REF0 !
$
$
 PHASE AL3TA2_L  %  2 3   2 !
    CONSTITUENT AL3TA2_L  :AL : TA :  !
$
   PARAMETER G(AL3TA2_L,AL:TA;0)  2.98150E+02  -155000+24*T+3*GHSERAL#
  +2*GHSERTA#;   6.00000E+03   N REF0 !
$
$
 PHASE AL3Y  %  2 3   1 !
    CONSTITUENT AL3Y  :AL : Y :  !
$
   PARAMETER G(AL3Y,AL:Y;0)  2.98150E+02  -267460+46.48084*T+3*GHSERAL#
  +GHSERY#;   6.00000E+03   N REF0 !
$
$
 PHASE AL3Y5  %  2 3   5 !
    CONSTITUENT AL3Y5  :AL : Y :  !
$
   PARAMETER G(AL3Y5,AL:Y;0)  2.98150E+02  -564479.2+127.7201*T+3*GHSERAL#
  +5*GHSERY#;   6.00000E+03   N REF0 !
$
$
 PHASE AL3ZR  %  2 3   1 !
    CONSTITUENT AL3ZR  :AL : LI,ZR :  !
$
       PARA G(AL3ZR,AL:LI;0) 298.15 0; 6000 N!
   PARAMETER G(AL3ZR,AL:ZR;0)  2.98150E+02  -162500+28.92*T+3*GHSERAL#
  +GHSERZR#;   6.00000E+03   N REF0 !
$
$
 PHASE AL3ZR2  %  2 3   2 !
    CONSTITUENT AL3ZR2  :AL : ZR :  !
$
   PARAMETER G(AL3ZR2,AL:ZR;0)  2.98150E+02  -234700+44.1*T+3*GHSERAL#
  +2*GHSERZR#;   6.00000E+03   N REF0 !
$
$
 PHASE AL3ZR5  %  2 3   5 !
    CONSTITUENT AL3ZR5  :AL : ZR :  !
$
   PARAMETER G(AL3ZR5,AL:ZR;0)  2.98150E+02  -289984+48.72*T+3*GHSERAL#
  +5*GHSERZR#;   6.00000E+03   N REF0 !
$
$
 PHASE AL3_CEND  %  2 3   1 !
    CONSTITUENT AL3_CEND  :AL : CE,ND :  !
$
   PARAMETER G(AL3_CEND,AL:CE;0)  2.98150E+02  -175213.76+40.3184*T
  +3*GHSERAL#+GHSERCE#;   6.00000E+03   N REF0 !
   PARAMETER G(AL3_CEND,AL:ND;0)  2.98150E+02  -181169.24+47.75868*T
  +3*GHSERAL#+GHSERND#;   6.00000E+03   N REF0 !
$
$
 PHASE AL4C3  %  2 4   3 !
    CONSTITUENT AL4C3  :AL,SI : C :  !
$
   PARAMETER G(AL4C3,AL:C;0)  2.98150E+02  -286001.52+1030.27302*T
  -161.709142*T*LN(T)-.01152276*T**2+2450000*T**(-1)+7E-07*T**3;   
  6.00000E+03   N REF0 !
   PARAMETER G(AL4C3,SI:C;0)  2.98150E+02  -135043.86+949.01177*T
  -144.478096*T*LN(T)-.01526931*T**2+2800000*T**(-1)+7E-07*T**3;   
  6.00000E+03   N REF0 !
$
$
 PHASE AL4LI9  %  2 4   9 !
    CONSTITUENT AL4LI9  :AL : LI :  !
$
   PARAMETER G(AL4LI9,AL:LI;0)  2.98150E+02  -185250+67.8*T+4*GHSERAL#
  +9*GHSERLI#;   6.00000E+03   N REF0 !
$
$
 PHASE AL4MN  %  2 4   1 !
    CONSTITUENT AL4MN  :AL : FE,MN :  !
$
   PARAMETER G(AL4MN,AL:FE;0)  2.98150E+02  -131445+50*T+4*GHSERAL#+GHSERFE#;
     6.00000E+03   N REF0 !
   PARAMETER G(AL4MN,AL:MN;0)  2.98150E+02  -100005+30*T+4*GHSERAL#+GHSERMN#;
     6.00000E+03   N REF0 !
   PARAMETER G(AL4MN,AL:FE,MN;0)  2.98150E+02  -10000;   6.00000E+03   N 
  REF0 !
$
$
 PHASE AL4SIC4  %  3 4   1   4 !
    CONSTITUENT AL4SIC4  :AL : SI : C :  !
$
   PARAMETER G(AL4SIC4,AL:SI:C;0)  2.98150E+02  -380700+1233*T
  -193.902723*T*LN(T)-.017517573*T**2+3240000*T**(-1)+9E-07*T**3;   
  6.00000E+03   N REF0 !
$
$
 PHASE AL4ZR5  %  2 4   5 !
    CONSTITUENT AL4ZR5  :AL : ZR :  !
$
   PARAMETER G(AL4ZR5,AL:ZR;0)  2.98150E+02  -369000+62.55*T+4*GHSERAL#
  +5*GHSERZR#;   6.00000E+03   N REF0 !
$
$
 PHASE AL5FE2  %  2 5   2 !
    CONSTITUENT AL5FE2  :AL : FE,MN :  !
$
   PARAMETER G(AL5FE2,AL:FE;0)  2.98150E+02  -228576+48.99503*T+5*GHSERAL#
  +2*GHSERFE#;   6.00000E+03   N REF0 !
   PARAMETER G(AL5FE2,AL:MN;0)  2.98150E+02  +5*GHSERAL#+2*GHSERMN#;   
  6.00000E+03   N REF0 !
$
$
 PHASE AL5FE4  %  1  1.0  !
    CONSTITUENT AL5FE4  :AL,FE,MN :  !
$
   PARAMETER G(AL5FE4,AL;0)  2.98150E+02  +12178.9-4.813*T+GHSERAL#;   
  6.00000E+03   N REF0 !
   PARAMETER G(AL5FE4,FE;0)  2.98150E+02  +5009.03+GHSERFE#;   6.00000E+03   
  N REF0 !
   PARAMETER G(AL5FE4,MN;0)  2.98150E+02  -4440+133.007*T-24.5177*T*LN(T)
  -.006*T**2+69600*T**(-1);   6.00000E+03   N REF0 !
   PARAMETER G(AL5FE4,AL,FE;0)  2.98150E+02  -131649+29.4833*T;   
  6.00000E+03   N REF0 !
   PARAMETER G(AL5FE4,AL,FE;1)  2.98150E+02  -18619.5;   6.00000E+03   N 
  REF0 !
$
$
 PHASE AL6MN  %  2 6   1 !
    CONSTITUENT AL6MN  :AL : FE,MN :  !
$
   PARAMETER G(AL6MN,AL:FE;0)  2.98150E+02  -130984+38.5*T+6*GHSERAL#
  +GHSERFE#;   6.00000E+03   N REF0 !
   PARAMETER G(AL6MN,AL:MN;0)  2.98150E+02  -124564.3+53.6593*T+6*GHSERAL#
  +GHSERMN#;   6.00000E+03   N REF0 !
   PARAMETER G(AL6MN,AL:FE,MN;0)  2.98150E+02  -32753+21*T;   6.00000E+03   
  N REF0 !
$
$
 PHASE AL7V  %  2 7   1 !
    CONSTITUENT AL7V  :AL : V :  !
$
   PARAMETER G(AL7V,AL:V;0)  2.98150E+02  -108800+16.8*T+7*GHSERAL#+GHSERV#; 
    6.00000E+03   N REF0 !
$
$
 PHASE AL8MN5_D810  %  3 12   4   10 !
    CONSTITUENT AL8MN5_D810  :AL%,SI : MN : AL,FE,MN :  !
$
   PARAMETER G(AL8MN5_D810,AL:MN:AL;0)  2.98150E+02  -308671+56.6488*T
  +22*GHSERAL#+4*GHSERMN#;   6.00000E+03   N REF0 !
   PARAMETER G(AL8MN5_D810,SI:MN:AL;0)  2.98150E+02  +10*GHSERAL#+4*GHSERMN#
  +12*GHSERSI#;   6.00000E+03   N REF0 !
   PARAMETER G(AL8MN5_D810,AL:MN:FE;0)  2.98150E+02  -632544.848+12*GHSERAL#
  +4*GHSERMN#+10*GHSERFE#;   6.00000E+03   N REF0 !
       PARA G(AL8MN5_D810,SI:MN:FE;0) 298.15 0; 6000 N!
   PARAMETER G(AL8MN5_D810,AL:MN:MN;0)  2.98150E+02  -596866.4+94.61192*T
  +12*GHSERAL#+14*GHSERMN#;   6.00000E+03   N REF0 !
   PARAMETER G(AL8MN5_D810,SI:MN:MN;0)  2.98150E+02  +14*GHSERMN#
  +12*GHSERSI#;   6.00000E+03   N REF0 !
   PARAMETER G(AL8MN5_D810,AL:MN:AL,MN;0)  2.98150E+02  -546234+387.348*T;   
  6.00000E+03   N REF0 !
   PARAMETER G(AL8MN5_D810,AL:MN:AL,FE;0)  2.98150E+02  -457832.778;   
  6.00000E+03   N REF0 !
   PARAMETER G(AL8MN5_D810,AL:MN:FE,MN;0)  2.98150E+02  -11169.158;   
  6.00000E+03   N REF0 !
$
$
 PHASE AL8SIC7  %  3 8   1   7 !
    CONSTITUENT AL8SIC7  :AL : SI : C :  !
$
   PARAMETER G(AL8SIC7,AL:SI:C;0)  2.98150E+02  -686400+2212.8*T
  -344.434112*T*LN(T)-.04544832*T**2+5680000*T**(-1)+3.2E-06*T**3;   
  6.00000E+03   N REF0 !
$
$
 PHASE AL8V5  %  2 8   5 !
    CONSTITUENT AL8V5  :AL : V :  !
$
   PARAMETER G(AL8V5,AL:V;0)  2.98150E+02  -294320-13*T+8*GHSERAL#+5*GHSERV#;
     6.00000E+03   N REF0 !
$
$
 PHASE ALB12_ALPHA  %  2 1   12 !
    CONSTITUENT ALB12_ALPHA  :AL : B :  !
$
   PARAMETER G(ALB12_ALPHA,AL:B;0)  2.98150E+02  -198290.69+33.68638*T
  +GHSERAL#+12*GHSERBB#;   6.00000E+03   N REF0 !
$
$
 PHASE ALB12_BETA  %  2 1   12 !
    CONSTITUENT ALB12_BETA  :AL : B :  !
$
   PARAMETER G(ALB12_BETA,AL:B;0)  2.98150E+02  -75292.23-33.66376*T
  +GHSERAL#+12*GHSERBB#;   6.00000E+03   N REF0 !
$
$
 PHASE ALB2  %  2 1   2 !
    CONSTITUENT ALB2  :AL : B :  !
$
   PARAMETER G(ALB2,AL:B;0)  2.98150E+02  -85808.76+45.46923*T+GHSERAL#
  +2*GHSERBB#;   6.00000E+03   N REF0 !
$
$
 PHASE ALCE_AMORPHOUS  %  1  1.0  !
    CONSTITUENT ALCE_AMORPHOUS  :AL,CE :  !
$
   PARAMETER G(ALCE_AMORPHOUS,AL;0)  2.98150E+02  +GLIQAL#;   6.00000E+03   
  N REF0 !
   PARAMETER G(ALCE_AMORPHOUS,CE;0)  2.98150E+02  +GLIQCE#;   6.00000E+03   
  N REF0 !
   PARAMETER G(ALCE_AMORPHOUS,AL,CE;0)  2.98150E+02  -189611.32+110.52605*T; 
    6.00000E+03   N REF0 !
   PARAMETER G(ALCE_AMORPHOUS,AL,CE;1)  2.98150E+02  -62561.39+40.56957*T;   
  6.00000E+03   N REF0 !
$
$
 PHASE ALCULI_R  %  3 .55   .117   .333 !
    CONSTITUENT ALCULI_R  :AL : CU : LI :  !
$
   PARAMETER G(ALCULI_R,AL:CU:LI;0)  2.98150E+02  -20983+6*T+.55*GHSERAL#
  +.117*GHSERCU#+.333*GHSERLI#;   6.00000E+03   N REF0 !
$
$
 PHASE ALCULI_T1  %  3 .5   .25   .25 !
    CONSTITUENT ALCULI_T1  :AL : CU : LI :  !
$
   PARAMETER G(ALCULI_T1,AL:CU:LI;0)  2.98150E+02  -24560+6*T+.5*GHSERAL#
  +.25*GHSERCU#+.25*GHSERLI#;   6.00000E+03   N REF0 !
$
$
 PHASE ALCULI_T2  %  3 .57   .11   .32 !
    CONSTITUENT ALCULI_T2  :AL : CU : LI :  !
$
   PARAMETER G(ALCULI_T2,AL:CU:LI;0)  2.98150E+02  -20000+5.497*T
  +.57*GHSERAL#+.11*GHSERCU#+.32*GHSERLI#;   6.00000E+03   N REF0 !
$
$
 PHASE ALCULI_TB  %  3 .6   .32   .08 !
    CONSTITUENT ALCULI_TB  :AL : CU : LI :  !
$
   PARAMETER G(ALCULI_TB,AL:CU:LI;0)  2.98150E+02  -19918+4*T+.6*GHSERAL#
  +.32*GHSERCU#+.08*GHSERLI#;   6.00000E+03   N REF0 !
$
$
 PHASE ALCUZN_T  %  2 1   1 !
    CONSTITUENT ALCUZN_T  :AL%,ZN : CU%,VA :  !
$
   PARAMETER G(ALCUZN_T,AL:CU;0)  2.98150E+02  -45869.363+GBCCAL#+GBCCCU#;   
  6.00000E+03   N REF0 !
   PARAMETER G(ALCUZN_T,ZN:CU;0)  2.98150E+02  +44336.07+16.19*T+2*GBCCCU#
  +2*GBCCZN#;   6.00000E+03   N REF0 !
   PARAMETER G(ALCUZN_T,AL:VA;0)  2.98150E+02  +12000-20842+33.3*T+GBCCAL#;  
   6.00000E+03   N REF0 !
   PARAMETER G(ALCUZN_T,ZN:VA;0)  2.98150E+02  +GBCCZN#+5000;   6.00000E+03  
   N REF0 !
   PARAMETER G(ALCUZN_T,AL,ZN:CU;0)  2.98150E+02  -7000;   6.00000E+03   N 
  REF0 !
   PARAMETER G(ALCUZN_T,AL,ZN:CU,VA;0)  2.98150E+02  1007;   6.00000E+03   N 
  REF0 !
   PARAMETER G(ALCUZN_T,AL:CU,VA;0)  2.98150E+02  -15667+16.1*T;   
  6.00000E+03   N REF0 !
   PARAMETER G(ALCUZN_T,ZN:CU,VA;0)  2.98150E+02  6981;   6.00000E+03   N 
  REF0 !
   PARAMETER G(ALCUZN_T,AL,ZN:VA;0)  2.98150E+02  300;   6.00000E+03   N 
  REF0 !
$
$
 PHASE ALCU_DELTA  %  2 2   3 !
    CONSTITUENT ALCU_DELTA  :AL%,ZN : CU% :  !
$
   PARAMETER G(ALCU_DELTA,AL:CU;0)  2.98150E+02  -106700+3*T+2*GHSERAL#
  +3*GHSERCU#;   6.00000E+03   N REF0 !
   PARAMETER G(ALCU_DELTA,ZN:CU;0)  2.98150E+02  -12000+2*GHSERZN#
  +3*GHSERCU#;   6.00000E+03   N REF0 !
   PARAMETER G(ALCU_DELTA,AL,ZN:CU;0)  2.98150E+02  10000;   6.00000E+03   N 
  REF0 !
$
$
 PHASE ALCU_EPSILON  %  2 1   1 !
    CONSTITUENT ALCU_EPSILON  :AL%,CU,ZN : CU% :  !
$
   PARAMETER G(ALCU_EPSILON,AL:CU;0)  2.98150E+02  -36976+1.2*T+GHSERAL#
  +GHSERCU#;   6.00000E+03   N REF0 !
   PARAMETER G(ALCU_EPSILON,CU:CU;0)  2.98150E+02  +2*GBCCCU#;   6.00000E+03 
    N REF0 !
   PARAMETER G(ALCU_EPSILON,ZN:CU;0)  2.98150E+02  -5000+GHSERZN#+GHSERCU#;  
   6.00000E+03   N REF0 !
   PARAMETER G(ALCU_EPSILON,AL,CU:CU;0)  2.98150E+02  +7600-24*T;   
  6.00000E+03   N REF0 !
   PARAMETER G(ALCU_EPSILON,AL,CU:CU;1)  2.98150E+02  -72000;   6.00000E+03  
   N REF0 !
   PARAMETER G(ALCU_EPSILON,AL,ZN:CU;0)  2.98150E+02  1E-04;   6.00000E+03   
  N REF0 !
   PARAMETER G(ALCU_EPSILON,CU,ZN:CU;0)  2.98150E+02  1E-04;   6.00000E+03   
  N REF0 !
$
$
 PHASE ALCU_ETA  %  2 1   1 !
    CONSTITUENT ALCU_ETA  :AL%,CU : CU%,ZN :  !
$
   PARAMETER G(ALCU_ETA,AL:CU;0)  2.98150E+02  -40560+3.14*T+GHSERAL#
  +GHSERCU#;   6.00000E+03   N REF0 !
   PARAMETER G(ALCU_ETA,CU:CU;0)  2.98150E+02  +2*GBCCCU#;   6.00000E+03   N 
  REF0 !
   PARAMETER G(ALCU_ETA,AL:ZN;0)  2.98150E+02  +5000+GHSERAL#+GHSERZN#;   
  6.00000E+03   N REF0 !
   PARAMETER G(ALCU_ETA,CU:ZN;0)  2.98150E+02  +3040+GHSERCU#+GHSERZN#;   
  6.00000E+03   N REF0 !
   PARAMETER G(ALCU_ETA,AL,CU:CU;0)  2.98150E+02  -25740-20*T;   6.00000E+03 
    N REF0 !
   PARAMETER G(ALCU_ETA,AL:CU,ZN;0)  2.98150E+02  -3461-.54*T;   6.00000E+03 
    N REF0 !
   PARAMETER G(ALCU_ETA,CU:CU,ZN;0)  2.98150E+02  -943;   6.00000E+03   N 
  REF0 !
   PARAMETER G(ALCU_ETA,AL,CU:ZN;0)  2.98150E+02  6931;   6.00000E+03   N 
  REF0 !
$
$
 PHASE ALCU_PRIME  %  2 2   1 !
    CONSTITUENT ALCU_PRIME  :AL : CU :  !
$
   PARAMETER G(ALCU_PRIME,AL:CU;0)  2.98150E+02  -46500+6.5*T+2*GHSERAL#
  +GHSERCU#;   6.00000E+03   N REF0 !
$
$
 PHASE ALCU_THETA  %  2 2   1 !
    CONSTITUENT ALCU_THETA  :AL : AL,CU :  !
$
   PARAMETER G(ALCU_THETA,AL:AL;0)  2.98150E+02  +3*GBCCAL#;   6.00000E+03   
  N REF0 !
   PARAMETER G(ALCU_THETA,AL:CU;0)  2.98150E+02  -47406+6.75*T+2*GHSERAL#
  +GHSERCU#;   6.00000E+03   N REF0 !
   PARAMETER G(ALCU_THETA,AL:AL,CU;0)  2.98150E+02  2211;   6.00000E+03   N 
  REF0 !
$
$
 PHASE ALCU_ZETA  %  2 9   11 !
    CONSTITUENT ALCU_ZETA  :AL%,ZN : CU% :  !
$
   PARAMETER G(ALCU_ZETA,AL:CU;0)  2.98150E+02  -420000+18*T+9*GHSERAL#
  +11*GHSERCU#;   6.00000E+03   N REF0 !
   PARAMETER G(ALCU_ZETA,ZN:CU;0)  2.98150E+02  -5000+9*GHSERZN#+11*GHSERCU#;
     6.00000E+03   N REF0 !
   PARAMETER G(ALCU_ZETA,AL,ZN:CU;0)  2.98150E+02  1E-04;   6.00000E+03   N 
  REF0 !
$
$
 PHASE ALFESI_ALPHA  %  4 .66    .19   .05   .10 !
    CONSTITUENT ALFESI_ALPHA  :AL : FE : SI : AL,SI :  !
$
   PARAMETER G(ALFESI_ALPHA,AL:FE:SI:AL;0)  2.98150E+02  -27788
  +8.856*T+.76*GHSERAL#+.19*GHSERFE#+.05*GHSERSI#;   6.00000E+03   
  N REF0 !
   PARAMETER G(ALFESI_ALPHA,AL:FE:SI:SI;0)  2.98150E+02  -26500
  +6.135*T+.66*GHSERAL#+.19*GHSERFE#+.15*GHSERSI#;   6.00000E+03   
  N REF0 !

$$$$$ my modelling
  PARAMETER G(ALFESI_ALPHA,AL:FE:SI:AL,SI;0)  2.98150E+02  -1600;
   6.00000E+03    N REF3 !

 PHASE ALFESI_BETA  %  4 0.598   0.152   0.10  0.15 !
    CONSTITUENT ALFESI_BETA  :AL : FE : SI : AL,SI :  !

   PARAMETER G(ALFESI_BETA,AL:FE:SI:AL;0)  2.98150E+02  -19649+4.209*T
  +0.748*GHSERAL#+0.152*GHSERFE#+0.10*GHSERSI#;   6.00000E+03   N REF4 !

   PARAMETER G(ALFESI_BETA,AL:FE:SI:SI;0)  2.98150E+02  -22008+6.426*T
  +0.598*GHSERAL#+0.152*GHSERFE#+0.25*GHSERSI#;   6.00000E+03   N REF4 !

$   PARAMETER G(ALFESI_BETA,AL:FE:SI:AL,SI;0)  2.98150E+02  -2821;
$   6.00000E+03   N REF4 !

$_my changes
   PARAMETER G(ALFESI_BETA,AL:FE:SI:AL,SI;0)  2.98150E+02  -4400;
   6.00000E+03   N REF3 !

 PHASE ALFESI_DELTA  %  3 .49   .16   .35 !
    CONSTITUENT ALFESI_DELTA  :AL : FE : SI :  !

$   PARAMETER G(ALFESI_DELTA,AL:FE:SI;0)  2.98150E+02  -21618+3.617*T
$  +.49*GHSERAL#+.16*GHSERFE#+.35*GHSERSI#;   6.00000E+03   N REF0 !


   PARAMETER G(ALFESI_DELTA,AL:FE:SI;0)  2.98150E+02  -22060+3.617*T
  +.49*GHSERAL#+.16*GHSERFE#+.35*GHSERSI#;   6.00000E+03   N REF0 !

 PHASE ALFESI_GAMMA  %  3 0.635   0.205   0.160 !
    CONSTITUENT ALFESI_GAMMA  :AL : FE : SI :  !

   PARAMETER G(ALFESI_GAMMA,AL:FE:SI;0)  2.98150E+02  -28144+5.992*T
  +0.635*GHSERAL#+0.205*GHSERFE#+0.16*GHSERSI#;   6.00000E+03   N REF0 !


 PHASE ALFESI_TAU  %  3 0.4   0.25   0.35 !
    CONSTITUENT ALFESI_TAU  :AL : FE : SI :  !

  PARAMETER G(ALFESI_TAU,AL:FE:SI;0)  2.98150E+02  -28589+4.255*T
  +0.4*GHSERAL#+0.25*GHSERFE#+0.35*GHSERSI#;   6.00000E+03   N REF4 !



 PHASE ALFESI_TAU1  %  3 0.35   0.37   0.28 !
    CONSTITUENT ALFESI_TAU1  :AL : FE : SI :  !

   PARAMETER G(ALFESI_TAU1,AL:FE:SI;0)  2.98150E+02  -37527+5.874*T
   +0.35*GHSERAL#+0.37*GHSERFE#+0.28*GHSERSI#;   6.00000E+03   N REF4 !


 PHASE ALFESI_TAU23  %  3 0.54   0.26   0.20 !
    CONSTITUENT ALFESI_TAU23  :AL : FE : SI :  !

   PARAMETER G(ALFESI_TAU23,AL:FE:SI;0)  2.98150E+02  -31812+5.965*T
  +0.54*GHSERAL#+0.26*GHSERFE#+0.2*GHSERSI#;   6.00000E+03   N REF4 !


 PHASE ALLI  %  2 1   1 !
    CONSTITUENT ALLI  :AL,LI,MG : LI,MG,VA :  !

   PARAMETER G(ALLI,AL:LI;0)  2.98150E+02  -41300+16.86*T+GHSERAL#+GHSERLI#; 
    6.00000E+03   N REF0 !
   PARAMETER G(ALLI,LI:LI;0)  2.98150E+02  +2+2*GHSERLI#;   6.00000E+03   N 
  REF0 !
   PARAMETER G(ALLI,MG:LI;0)  2.98150E+02  -9168+4.2*T+GBCCMG#+GHSERLI#;   
  6.00000E+03   N REF0 !
       PARA G(ALLI,AL:MG;0) 298.15 0; 6000 N!
   PARAMETER G(ALLI,LI:MG;0)  2.98150E+02  -9168+4.2*T+GBCCMG#+GHSERLI#;   
  6.00000E+03   N REF0 !
       PARA G(ALLI,MG:MG;0) 298.15 0; 6000 N!
   PARAMETER G(ALLI,AL:VA;0)  2.98150E+02  +24000+GHSERAL#;   6.00000E+03   
  N REF0 !
   PARAMETER G(ALLI,LI:VA;0)  2.98150E+02  +50000+GHSERLI#;   6.00000E+03   
  N REF0 !
       PARA G(ALLI,MG:VA;0) 298.15 0; 6000 N!
   PARAMETER G(ALLI,AL,LI:LI;0)  2.98150E+02  20000;   6.00000E+03   N REF0 !
   PARAMETER G(ALLI,AL,LI:LI;1)  2.98150E+02  -26000;   6.00000E+03   N REF0 !
   PARAMETER G(ALLI,AL:LI,VA;0)  2.98150E+02  -24000+10*T;   6.00000E+03   N 
  REF0 !
   PARAMETER G(ALLI,AL,LI:VA;0)  2.98150E+02  2000;   6.00000E+03   N REF0 !


 PHASE ALLIMG_TAU  %  3 .53   .33   .14 !
    CONSTITUENT ALLIMG_TAU  :AL : LI : MG :  !

       PARA G(ALLIMG_TAU,AL:LI:MG;0) 298.15 0; 6000 N!


 PHASE ALMGMN_T  %  3 18   3   2 !
    CONSTITUENT ALMGMN_T  :AL : MG : MN :  !

   PARAMETER G(ALMGMN_T,AL:MG:MN;0)  2.98150E+02  -206402+11.85*T
  +18*GHSERAL#+3*GHSERMG#+2*GHSERMN#;   6.00000E+03   N REF0 !


 PHASE ALMG_BETA  %  2 89   140 !
    CONSTITUENT ALMG_BETA  :MG : AL%,ZN :  !

   PARAMETER G(ALMG_BETA,MG:AL;0)  2.98150E+02  -246175-675.55*T+89*GHSERMG#
  +140*GHSERAL#;   6.00000E+03   N REF0 !
   PARAMETER G(ALMG_BETA,MG:ZN;0)  2.98150E+02  +206100+89*GHSERMG#
  +140*GHSERZN#;   6.00000E+03   N REF0 !
   PARAMETER G(ALMG_BETA,MG:AL,ZN;0)  2.98150E+02  -1717500+343.5*T;   
  6.00000E+03   N REF0 !


 PHASE ALMG_EPS  %  2 23   30 !
    CONSTITUENT ALMG_EPS  :MG : AL%,ZN :  !

   PARAMETER G(ALMG_EPS,MG:AL;0)  2.98150E+02  -52565.4-173.1775*T
  +23*GHSERMG#+30*GHSERAL#;   6.00000E+03   N REF0 !
   PARAMETER G(ALMG_EPS,MG:ZN;0)  2.98150E+02  -318000+63.6*T+23*GHSERMG#
  +30*GHSERZN#;   6.00000E+03   N REF0 !


 PHASE ALMG_GAMMA  %  3 5   12   12 !
    CONSTITUENT ALMG_GAMMA  :MG : AL,MG%,ZN : AL%,MG,ZN :  !

   PARAMETER G(ALMG_GAMMA,MG:AL:AL;0)  2.98150E+02  +97875-101.5*T
  +5*GHSERMG#+24*GHSERAL#;   6.00000E+03   N REF3 !
   PARAMETER G(ALMG_GAMMA,MG:MG:AL;0)  2.98150E+02  -52780-50.75*T
  +17*GHSERMG#+12*GHSERAL#;   6.00000E+03   N REF3 !
   PARAMETER G(ALMG_GAMMA,MG:ZN:AL;0)  2.98150E+02  -87000+58*T+5*GHSERMG#
  +12*GHSERAL#+12*GHSERZN#;   6.00000E+03   N REF0 !
   PARAMETER G(ALMG_GAMMA,MG:AL:MG;0)  2.98150E+02  +284124.6-138.069*T
  +17*GHSERMG#+12*GHSERAL#;   6.00000E+03   N REF3 !
   PARAMETER G(ALMG_GAMMA,MG:MG:MG;0)  2.98150E+02  +133469.6-87.319*T
  +29*GHSERMG#;   6.00000E+03   N REF0 !
   PARAMETER G(ALMG_GAMMA,MG:ZN:MG;0)  2.98150E+02  +87000+29*T+17*GHSERMG#
  +12*GHSERZN#;   6.00000E+03   N REF0 !
   PARAMETER G(ALMG_GAMMA,MG:AL:ZN;0)  2.98150E+02  +14.5*T+5*GHSERMG#
  +12*GHSERAL#+12*GHSERZN#;   6.00000E+03   N REF0 !
   PARAMETER G(ALMG_GAMMA,MG:MG:ZN;0)  2.98150E+02  -145000+58*T+17*GHSERMG#
  +12*GHSERZN#;   6.00000E+03   N REF0 !
   PARAMETER G(ALMG_GAMMA,MG:ZN:ZN;0)  2.98150E+02  +290000+5*GHSERMG#
  +24*GHSERZN#;   6.00000E+03   N REF0 !
   PARAMETER G(ALMG_GAMMA,MG:AL:AL,MG;0)  2.98150E+02  +113100-14.5*T;   
  6.00000E+03   N REF0 !
   PARAMETER G(ALMG_GAMMA,MG:MG,ZN:AL;0)  2.98150E+02  -116000+58*T;   
  6.00000E+03   N REF0 !
   PARAMETER G(ALMG_GAMMA,MG:MG:AL,MG;0)  2.98150E+02  +113100-14.5*T;   
  6.00000E+03   N REF0 !
   PARAMETER G(ALMG_GAMMA,MG:ZN:AL,MG;0)  2.98150E+02  +113100-14.5*T;   
  6.00000E+03   N REF0 !
   PARAMETER G(ALMG_GAMMA,MG:MG,ZN:MG;0)  2.98150E+02  -116000+58*T;   
  6.00000E+03   N REF0 !
   PARAMETER G(ALMG_GAMMA,MG:MG,ZN:ZN;0)  2.98150E+02  -116000+58*T;   
  6.00000E+03   N REF0 !


 PHASE ALMNSI_ALPHA  %  4 16   4   1   2 !
    CONSTITUENT ALMNSI_ALPHA  :AL : MN : SI : AL,SI :  !

   PARAMETER G(ALMNSI_ALPHA,AL:MN:SI:AL;0)  2.98150E+02  -755772+3544.43*T
  -573.95*T*LN(T)-.114419*T**2+9.70013E-06*T**3+3716760*T**(-1);   
  6.00000E+03   N REF0 !
   PARAMETER G(ALMNSI_ALPHA,AL:MN:SI:SI;0)  2.98150E+02  -698911+2958.7*T
  -493.779*T*LN(T)-.179049*T**2+1.87237E-05*T**3+1822810*T**(-1);   
  6.00000E+03   N REF0 !
   PARAMETER G(ALMNSI_ALPHA,AL:MN:SI:AL,SI;0)  2.98150E+02  1E-04;   
  6.00000E+03   N REF0 !


 PHASE ALMNSI_BETA  %  4 15   1   4   6 !
    CONSTITUENT ALMNSI_BETA  :AL : SI : AL,SI : MN :  !

   PARAMETER G(ALMNSI_BETA,AL:SI:AL:MN;0)  2.98150E+02  -880648+3451.04*T
  -572.749*T*LN(T)-.201935*T**2+2.00008E-05*T**3+2184750*T**(-1);   
  6.00000E+03   N REF0 !
   PARAMETER G(ALMNSI_BETA,AL:SI:SI:MN;0)  2.98150E+02  -779980+3451.04*T
  -593.657*T*LN(T)-.16164*T**2+1.35092E-05*T**3+2946120*T**(-1);   
  6.00000E+03   N REF0 !
   PARAMETER G(ALMNSI_BETA,AL:SI:AL,SI:MN;0)  2.98150E+02  1E-04;   
  6.00000E+03   N REF0 !


 PHASE ALMNSI_DELTA  %  3 2   1   3 !
    CONSTITUENT ALMNSI_DELTA  :AL : MN : SI :  !

   PARAMETER G(ALMNSI_DELTA,AL:MN:SI;0)  2.98150E+02  -70000-20*T+2*GHSERAL#
  +GHSERMN#+3*GHSERSI#;   6.00000E+03   N REF0 !


 PHASE ALMO  %  2 1   1 !
    CONSTITUENT ALMO  :AL% : AL :  !

   PARAMETER G(ALMO,AL:AL;0)  2.98150E+02  +2*GBCCAL#;   6.00000E+03   N 
  REF0 !


 TYPE_DEFINITION & GES A_P_D ALM_D019 MAGNETIC  -3.0    2.80000E-01 !
 PHASE ALM_D019  %&  2 3   1 !
    CONSTITUENT ALM_D019  :AL,TA,TI%,V : AL%,TA,TI,V :  !

   PARAMETER G(ALM_D019,AL:AL;0)  2.98150E+02  +4*GHCPAL#;   6.00000E+03   N 
  REF0 !
   PARAMETER G(ALM_D019,TA:AL;0)  2.98150E+02  -96000+22.52*T+3*GHCPTA#
  +GHCPAL#;   6.00000E+03   N REF0 !
   PARAMETER G(ALM_D019,TI:AL;0)  2.98150E+02  -110080+23.88*T+GHSERAL#
  +3*GHSERTI#;   6.00000E+03   N REF0 !
   PARAMETER G(ALM_D019,V:AL;0)  2.98150E+02  +1E-04+GHCPAL#+3*GHCPV#;   
  6.00000E+03   N REF0 !
   PARAMETER G(ALM_D019,AL:TA;0)  2.98150E+02  -96000+22.52*T+GHCPTA#
  +3*GHCPAL#;   6.00000E+03   N REF0 !
   PARAMETER G(ALM_D019,TA:TA;0)  2.98150E+02  +4+4*GHCPTA#;   6.00000E+03   
  N REF0 !
   PARAMETER G(ALM_D019,TI:TA;0)  2.98150E+02  +6376+3*GHSERTI#+GHCPTA#;   
  6.00000E+03   N REF0 !
       PARA G(ALM_D019,V:TA;0) 298.15 0; 6000 N!
   PARAMETER G(ALM_D019,AL:TI;0)  2.98150E+02  -99120+32.28*T+3*GHSERAL#
  +GHSERTI#;   6.00000E+03   N REF0 !
   PARAMETER G(ALM_D019,TA:TI;0)  2.98150E+02  +6376+3*GHCPTA#+GHSERTI#;   
  6.00000E+03   N REF0 !
   PARAMETER G(ALM_D019,TI:TI;0)  2.98150E+02  +4+4*GHSERTI#;   6.00000E+03  
   N REF0 !
   PARAMETER G(ALM_D019,V:TI;0)  2.98150E+02  +82314.05+GHSERTI#+3*GHSERV#;  
   6.00000E+03   N REF0 !
   PARAMETER G(ALM_D019,AL:V;0)  2.98150E+02  -72000+3*GHCPAL#+GHCPV#;   
  6.00000E+03   N REF0 !
       PARA G(ALM_D019,TA:V;0) 298.15 0; 6000 N!
   PARAMETER G(ALM_D019,TI:V;0)  2.98150E+02  +82314.05+3*GHSERTI#+GHSERV#;  
   6.00000E+03   N REF0 !
   PARAMETER G(ALM_D019,V:V;0)  2.98150E+02  +4*GHCPV#;   6.00000E+03   N 
  REF0 !
   PARAMETER G(ALM_D019,AL,TA:AL;0)  2.98150E+02  -200000+60*T;   
  6.00000E+03   N REF0 !
   PARAMETER G(ALM_D019,AL,TI:AL;0)  2.98150E+02  -298200+100*T;   
  6.00000E+03   N REF0 !
   PARAMETER G(ALM_D019,AL:AL,TA;0)  2.98150E+02  -66000+20*T;   6.00000E+03 
    N REF0 !
   PARAMETER G(ALM_D019,AL:AL,TI;0)  2.98150E+02  -98968+33.3*T;   
  6.00000E+03   N REF0 !
   PARAMETER G(ALM_D019,TA,TI:AL;0)  2.98150E+02  -24000;   6.00000E+03   N 
  REF0 !
   PARAMETER G(ALM_D019,TA:AL,TA;0)  2.98150E+02  8000;   6.00000E+03   N 
  REF0 !
   PARAMETER G(ALM_D019,TA:AL,TI;0)  2.98150E+02  +10656-1.332*T;   
  6.00000E+03   N REF0 !
   PARAMETER G(ALM_D019,TI:AL,TI;0)  2.98150E+02  +10656-1.332*T;   
  6.00000E+03   N REF0 !
   PARAMETER G(ALM_D019,TI:AL,TA;0)  2.98150E+02  8000;   6.00000E+03   N 
  REF0 !
   PARAMETER G(ALM_D019,AL,TA:TA;0)  2.98150E+02  20000;   6.00000E+03   N 
  REF0 !
   PARAMETER G(ALM_D019,AL,TI:TA;0)  2.98150E+02  +32000-T;   6.00000E+03   
  N REF0 !
   PARAMETER G(ALM_D019,AL:TA,TI;0)  2.98150E+02  2128;   6.00000E+03   N 
  REF0 !
   PARAMETER G(ALM_D019,TA,TI:TA;0)  2.98150E+02  19128;   6.00000E+03   N 
  REF0 !
   PARAMETER G(ALM_D019,TA:TA,TI;0)  2.98150E+02  2128;   6.00000E+03   N 
  REF0 !
   PARAMETER G(ALM_D019,TI:TA,TI;0)  2.98150E+02  2128;   6.00000E+03   N 
  REF0 !
   PARAMETER G(ALM_D019,AL,TI:TI;0)  2.98150E+02  +32000-4*T;   6.00000E+03  
   N REF0 !
   PARAMETER G(ALM_D019,AL,TA:TI;0)  2.98150E+02  20000;   6.00000E+03   N 
  REF0 !
   PARAMETER G(ALM_D019,TA,TI:TI;0)  2.98150E+02  19128;   6.00000E+03   N 
  REF0 !
   PARAMETER G(ALM_D019,TI,V:TI;0)  2.98150E+02  1E-05;   6.00000E+03   N 
  REF0 !
   PARAMETER G(ALM_D019,TI:TI,V;0)  2.98150E+02  1E-05;   6.00000E+03   N 
  REF0 !


 PHASE ALN  %  2 1   1 !
    CONSTITUENT ALN  :AL : N :  !

   PARAMETER G(ALN,AL:N;0)  2.98150E+02  -338005.5+305.211*T
  -46.94867*T*LN(T)-.00189068*T**2+874528*T**(-1)+1.3756E-07*T**3;   
  6.00000E+03   N REF0 !


 PHASE ALND2  %  2 1   2 !
    CONSTITUENT ALND2  :AL : ND :  !

   PARAMETER G(ALND2,AL:ND;0)  2.98150E+02  -107787.66+37.00017*T+GHSERAL#
  +2*GHSERND#;   6.00000E+03   N REF0 !


 PHASE ALND_AMORPHOUS  %  1  1.0  !
    CONSTITUENT ALND_AMORPHOUS  :AL,ND :  !

       PARA G(ALND_AMORPHOUS,AL;0) 298.15 0; 6000 N!
       PARA G(ALND_AMORPHOUS,ND;0) 298.15 0; 6000 N!


 PHASE ALPHA_TIMN  %  2 1   1 !
    CONSTITUENT ALPHA_TIMN  :MN : TI :  !

   PARAMETER G(ALPHA_TIMN,MN:TI;0)  2.98150E+02  -11478-4*T+GHSERMN#
  +GHSERTI#;   6.00000E+03   N REF0 !


 PHASE ALSNZR  %  3 1   2   5 !
    CONSTITUENT ALSNZR  :AL : SN : ZR :  !

       PARA G(ALSNZR,AL:SN:ZR;0) 298.15 0; 6000 N!


 TYPE_DEFINITION ' GES A_P_D ALTI MAGNETIC  -1.0    4.00000E-01 !
 PHASE ALTI  %'  2 1   1 !
    CONSTITUENT ALTI  :AL%,TA,TI,V : AL,TA,TI%,V% :  !

   PARAMETER G(ALTI,AL:AL;0)  2.98150E+02  +2*GHSERAL#+4;   6.00000E+03   N 
  REF0 !
   PARAMETER G(ALTI,TA:AL;0)  2.98150E+02  -71000+15*T+GFCCTA#+GHSERAL#;   
  6.00000E+03   N REF0 !
   PARAMETER G(ALTI,TI:AL;0)  2.98150E+02  -79644+19.2*T+GHSERAL#+GHSERTI#;  
   6.00000E+03   N REF0 !
   PARAMETER G(ALTI,V:AL;0)  2.98150E+02  -56000+GHSERAL#+GFCCV#;   
  6.00000E+03   N REF0 !
   PARAMETER G(ALTI,AL:TA;0)  2.98150E+02  -71000+15*T+GHSERAL#+GFCCTA#;   
  6.00000E+03   N REF0 !
   PARAMETER G(ALTI,TA:TA;0)  2.98150E+02  +2*GFCCTA#;   6.00000E+03   N 
  REF0 !
   PARAMETER G(ALTI,TI:TA;0)  2.98150E+02  +4250+GFCCTI#+GFCCTA#;   
  6.00000E+03   N REF0 !
       PARA G(ALTI,V:TA;0) 298.15 0; 6000 N!
   PARAMETER G(ALTI,AL:TI;0)  2.98150E+02  -79644+19.2*T+GHSERAL#+GHSERTI#;  
   6.00000E+03   N REF0 !
   PARAMETER G(ALTI,TA:TI;0)  2.98150E+02  +4250+GFCCTA#+GFCCTI#;   
  6.00000E+03   N REF0 !
   PARAMETER G(ALTI,TI:TI;0)  2.98150E+02  +2*GFCCTI#;   6.00000E+03   N 
  REF0 !
   PARAMETER G(ALTI,V:TI;0)  2.98150E+02  +245018.5+GFCCTI#+GFCCV#;   
  6.00000E+03   N REF0 !
   PARAMETER G(ALTI,AL:V;0)  2.98150E+02  -56000+8*T+GHSERAL#+GFCCV#;   
  6.00000E+03   N REF0 !
       PARA G(ALTI,TA:V;0) 298.15 0; 6000 N!
   PARAMETER G(ALTI,TI:V;0)  2.98150E+02  +245018.5+GFCCTI#+GFCCV#;   
  6.00000E+03   N REF0 !
   PARAMETER G(ALTI,V:V;0)  2.98150E+02  +2*GFCCV#;   6.00000E+03   N REF0 !
   PARAMETER G(ALTI,AL,TA:AL;0)  2.98150E+02  -56000+20*T;   6.00000E+03   N 
  REF0 !
   PARAMETER G(ALTI,AL,TA:AL;1)  2.98150E+02  30000;   6.00000E+03   N REF0 !
   PARAMETER G(ALTI,AL,TA:AL;2)  2.98150E+02  20000;   6.00000E+03   N REF0 !
   PARAMETER G(ALTI,AL,TI:AL;0)  2.98150E+02  -89892+44*T;   6.00000E+03   N 
  REF0 !
   PARAMETER G(ALTI,AL,TI:AL;1)  2.98150E+02  30000;   6.00000E+03   N REF0 !
   PARAMETER G(ALTI,AL,TI:AL;2)  2.98150E+02  20000;   6.00000E+03   N REF0 !
   PARAMETER G(ALTI,AL:AL,TA;0)  2.98150E+02  -56000+10*T;   6.00000E+03   N 
  REF0 !
   PARAMETER G(ALTI,AL:AL,TA;1)  2.98150E+02  30000;   6.00000E+03   N REF0 !
   PARAMETER G(ALTI,AL:AL,TA;2)  2.98150E+02  20000;   6.00000E+03   N REF0 !
   PARAMETER G(ALTI,AL:AL,TI;0)  2.98150E+02  -89892+44*T;   6.00000E+03   N 
  REF0 !
   PARAMETER G(ALTI,AL:AL,TI;1)  2.98150E+02  30000;   6.00000E+03   N REF0 !
   PARAMETER G(ALTI,AL:AL,TI;2)  2.98150E+02  20000;   6.00000E+03   N REF0 !
   PARAMETER G(ALTI,TA,TI:AL;0)  2.98150E+02  -11000;   6.00000E+03   N REF0 !
   PARAMETER G(ALTI,TA:AL,TI;0)  2.98150E+02  -15134-2.36*T;   6.00000E+03   
  N REF0 !
   PARAMETER G(ALTI,TI:AL,TI;0)  2.98150E+02  -15134-2.36*T;   6.00000E+03   
  N REF0 !
   PARAMETER G(ALTI,AL,TI:TA;0)  2.98150E+02  -15134-2.36*T;   6.00000E+03   
  N REF0 !
   PARAMETER G(ALTI,AL:TA,TI;0)  2.98150E+02  -11000;   6.00000E+03   N REF0 !
   PARAMETER G(ALTI,TA,TI:TA;0)  2.98150E+02  4250;   6.00000E+03   N REF0 !
   PARAMETER G(ALTI,TA:TA,TI;0)  2.98150E+02  4250;   6.00000E+03   N REF0 !
   PARAMETER G(ALTI,TI:TA,TI;0)  2.98150E+02  4250;   6.00000E+03   N REF0 !
   PARAMETER G(ALTI,AL,TI:TI;0)  2.98150E+02  -15134-2.36*T;   6.00000E+03   
  N REF0 !
   PARAMETER G(ALTI,TA,TI:TI;0)  2.98150E+02  4250;   6.00000E+03   N REF0 !


 PHASE ALY  %  2 1   1 !
    CONSTITUENT ALY  :AL : Y :  !

   PARAMETER G(ALY,AL:Y;0)  2.98150E+02  -173810+40.86834*T+GHSERAL#+GHSERY#;
     6.00000E+03   N REF0 !


 PHASE ALY2  %  2 1   2 !
    CONSTITUENT ALY2  :AL : Y :  !

   PARAMETER G(ALY2,AL:Y;0)  2.98150E+02  -190908+44.38629*T+GHSERAL#
  +2*GHSERY#;   6.00000E+03   N REF0 !


 PHASE ALZR  %  2 1   1 !
    CONSTITUENT ALZR  :AL : ZR :  !

   PARAMETER G(ALZR,AL:ZR;0)  2.98150E+02  -89000+17.0384*T+GHSERAL#
  +GHSERZR#;   6.00000E+03   N REF0 !


 PHASE ALZR2  %  2 1   2 !
    CONSTITUENT ALZR2  :AL : ZR :  !

   PARAMETER G(ALZR2,AL:ZR;0)  2.98150E+02  -100125+17.553*T+GHSERAL#
  +2*GHSERZR#;   6.00000E+03   N REF0 !


 PHASE ALZR3  %  2 1   3 !
    CONSTITUENT ALZR3  :AL : ZR :  !

   PARAMETER G(ALZR3,AL:ZR;0)  2.98150E+02  -108000+22.38*T+GHSERAL#
  +3*GHSERZR#;   6.00000E+03   N REF0 !


 PHASE AL_CEND  %  2 1   1 !
    CONSTITUENT AL_CEND  :AL : CE,ND :  !

   PARAMETER G(AL_CEND,AL:CE;0)  2.98150E+02  -91840.2+26.3712*T+GHSERAL#
  +GHSERCE#;   6.00000E+03   N REF0 !
   PARAMETER G(AL_CEND,AL:ND;0)  2.98150E+02  -99854.84+34.32248*T+GHSERAL#
  +GHSERND#;   6.00000E+03   N REF0 !


 PHASE AL_CEND3H  %  2 1   3 !
    CONSTITUENT AL_CEND3H  :AL : CE :  !

   PARAMETER G(AL_CEND3H,AL:CE;0)  2.98150E+02  -96754.6+21.3835*T+GHSERAL#
  +3*GHSERCE#;   6.00000E+03   N REF0 !


 PHASE AL_CEND3L  %  2 1   3 !
    CONSTITUENT AL_CEND3L  :AL : CE,ND :  !

   PARAMETER G(AL_CEND3L,AL:CE;0)  2.98150E+02  -100750.92+29.0234*T
  +GHSERAL#+3*GHSERCE#;   6.00000E+03   N REF0 !
   PARAMETER G(AL_CEND3L,AL:ND;0)  2.98150E+02  -107474.72+35.0142*T
  +GHSERAL#+3*GHSERND#;   6.00000E+03   N REF0 !


 PHASE B2M  %  2 2   1 !
    CONSTITUENT B2M  :B : HF,TI :  !

   PARAMETER G(B2M,B:HF;0)  2.98150E+02  -351445+469.146*T-73.868*T*LN(T)
  -.0036789*T**2+1517800*T**(-1)-5.2E+09*T**(-3);   6.00000E+03   N REF0 !
