Repository: by-student-2017/OpenCALPHAD-v6-examples

# OpenCALPHAD-v6-examples
- Note 1: The "map" can not be created well in many systems. I tried various TDBs of "CPDDB", but OpenCALPHAD should be considered to be of limited use. 
- Note 2: If you want to draw trigonometric phase diagrams, pycalphad is recommended. Examples files are also available here (https://github.com/by-student-2017/pycalphad-v.0.10.3-examples.git).

## TDB files
- NIMS: CPDDB: https://cpddb.nims.go.jp/ (There are some files that cannot be read properly. It takes some time to register, but it is free to use.)
- TDBDB: https://avdwgroup.engin.brown.edu/ , https://www.sciencedirect.com/science/article/pii/S0364591618300099 (Open Access)

File: TDB_files/MatCalc6/Thermodynamic_databases_original/mc_fe_v2.060.tdb (part 9 of 12)
	
PARAMETER G(M6C,MO:FE:V:C;0) 273.00 +3*GHSERMO#+2*GHSERFE#
   +1*GHSERVV#+GHSERCC#; 6000.00  N
REF:pov15 !
PARAMETER G(M6C,FE:NI:V:C;0) 273.00 +3*GHSERFE#+2*GHSERNI#
   +1*GHSERVV#+GHSERCC#; 6000.00  N
REF:pov15 !
PARAMETER G(M6C,FE:W:V:C;0) 273.00 +3*GHSERFE#+2*GHSERWW#
   +1*GHSERVV#+GHSERCC#; 6000.00  N
REF:pov15 !
PARAMETER G(M6C,W:FE:V:C;0) 273.00 +3*GHSERWW#+2*GHSERFE#
   +1*GHSERVV#+GHSERCC#; 6000.00  N
REF:pov15 !
PARAMETER G(M6C,MO:NI:V:C;0) 273.00 +3*GHSERMO#+2*GHSERNI#
   +1*GHSERVV#+GHSERCC#; 6000.00  N
REF:pov15 !
PARAMETER G(M6C,MO:W:V:C;0) 273.00 +3*GHSERMO#+2*GHSERWW#
   +1*GHSERVV#+GHSERCC#; 6000.00  N
REF:pov15 !
PARAMETER G(M6C,W:MO:V:C;0) 273.00 +3*GHSERWW#+2*GHSERMO#
   +1*GHSERVV#+GHSERCC#; 6000.00  N
REF:pov15 !
PARAMETER G(M6C,W:NI:V:C;0) 273.00 +3*GHSERWW#+2*GHSERNI#
   +1*GHSERVV#+GHSERCC#; 6000.00  N
REF:pov15 !
$
$ Nitrogen parameters
PARAMETER G(M6C,CR:CR:CO:N;0) 273.00 +5*GHSERCR#
   +1*GHSERCO#+GHSERNN#; 6000.00  N
REF:pov15 !
PARAMETER G(M6C,CO:CR:CO:N;0) 273.00 +3*GHSERCO#
   +2*GHSERCR#+GHSERCO#+GHSERNN#; 6000.00  N
REF:pov15 !
PARAMETER G(M6C,CR:CO:CO:N;0) 273.00 +3*GHSERCR#
   +2*GHSERCO#+GHSERCO#+GHSERNN#; 6000.00  N
REF:pov15 !
PARAMETER G(M6C,CO:FE:FE:N;0) 273.00 +3*GHSERCO#
   +2*GHSERFE#+GHSERFE#
   +GHSERNN#; 6000.00  N
REF:pov15 !
PARAMETER G(M6C,FE:CO:FE:N;0) 273.00 +4*GHSERFE#
   +2*GHSERCO#+GHSERNN#; 6000.00  N
REF:pov15 !
PARAMETER G(M6C,FE:FE:CO:N;0) 273.00 +5*GHSERFE#
   +1*GHSERCO#+GHSERNN#; 6000.00  N
REF:pov15 !
PARAMETER G(M6C,CO:CO:FE:N;0) 273.00 +5*GHSERCO#
   +1*GHSERFE#+GHSERNN#; 6000.00  N
REF:pov15 !
PARAMETER G(M6C,CO:FE:CO:N;0) 273.00 +3*GHSERCO#
   +2*GHSERFE#+GHSERCO#+GHSERNN#; 6000.00  N
REF:pov15 !
PARAMETER G(M6C,FE:CO:CO:N;0) 273.00 +3*GHSERFE#
   +2*GHSERCO#+GHSERCO#+GHSERNN#; 6000.00  N
REF:pov15 !
PARAMETER G(M6C,MO:CO:CO:N;0) 273.00 +3*GHSERMO#
   +2*GHSERCO#+GHSERCO#+GHSERNN#; 6000.00  N
REF:pov15 !
PARAMETER G(M6C,CO:MO:CO:N;0) 273.00 +4*GHSERCO#
   +2*GHSERMO#+GHSERNN#; 6000.00  N
REF:pov15 !
PARAMETER G(M6C,CO:CO:MO:N;0) 273.00 +5*GHSERCO#
   +1*GHSERMO#+GHSERNN#; 6000.00  N
REF:pov15 !
PARAMETER G(M6C,MO:MO:CO:N;0) 273.00 +5*GHSERMO#
   +1*GHSERCO#+GHSERNN#; 6000.00  N
REF:pov15 !
PARAMETER G(M6C,MO:CO:MO:N;0) 273.00 +3*GHSERMO#
   +2*GHSERCO#+GHSERMO#+GHSERNN#; 6000.00  N
REF:pov15 !
PARAMETER G(M6C,CO:MO:MO:N;0) 273.00 +3*GHSERCO#
   +2*GHSERMO#+GHSERMO#+GHSERNN#; 6000.00  N
REF:pov15 !
PARAMETER G(M6C,CO:NI:CO:N;0) 273.00 +4*GHSERCO#
   +2*GHSERNI#+GHSERNN#; 6000.00  N
REF:pov15 !
PARAMETER G(M6C,V:V:CO:N;0) 273.00 +5*GHSERVV#
   +1*GHSERCO#+GHSERNN#; 6000.00  N
REF:pov15 !
PARAMETER G(M6C,CO:V:CO:N;0) 273.00 +3*GHSERCO#
   +2*GHSERVV#+GHSERCO#+GHSERNN#; 6000.00  N
REF:pov15 !
PARAMETER G(M6C,V:CO:CO:N;0) 273.00 +3*GHSERVV#
   +2*GHSERCO#+GHSERCO#+GHSERNN#; 6000.00  N
REF:pov15 !
PARAMETER G(M6C,CO:CO:CO:N;0) 273.00 +6*GHSERCO#
   +GHSERNN#+35000; 6000.00  N
REF:pov15 !
PARAMETER G(M6C,W:W:W:N;0) 273.00 +6*GHSERWW#
   +GHSERNN#+7500; 6000.00  N
REF:pov15 !
PARAMETER G(M6C,W:CO:CO:N;0) 273.00 +35000+3*GHSERWW#+2*GHSERCO#+GHSERCO#
   +GHSERNN#; 6000.00  N
REF:pov15 !
PARAMETER G(M6C,CO:W:CO:N;0) 273.00 +35000+4*GHSERCO#
   +2*GHSERWW#+GHSERNN#; 6000.00  N
REF:pov15 !
PARAMETER G(M6C,CO:CO:W:N;0) 273.00 +35000+5*GHSERCO#
   +1*GHSERWW#+GHSERNN#; 6000.00  N
REF:pov15 !
PARAMETER G(M6C,W:W:CO:N;0) 273.00 +35000+5*GHSERWW#
   +1*GHSERCO#+GHSERNN#; 6000.00  N
REF:pov15 !
PARAMETER G(M6C,W:CO:W:N;0) 273.00 +35000+3*GHSERWW#
   +2*GHSERCO#+GHSERWW#+GHSERNN#; 6000.00  N
REF:pov15 !
PARAMETER G(M6C,CO:W:W:N;0) 273.00 +3*GHSERCO#
   +2*GHSERWW#+GHSERWW#+GHSERNN#; 6000.00  N
REF:pov15 !
PARAMETER G(M6C,CR:CR:FE:N;0) 273.00 +5*GHSERCR#
   +1*GHSERFE#+GHSERNN#; 6000.00  N
REF:pov15 !
PARAMETER G(M6C,FE:CR:FE:N;0) 273.00 +3*GHSERFE#
   +2*GHSERCR#+GHSERFE#+GHSERNN#; 6000.00  N
REF:pov15 !
PARAMETER G(M6C,CR:FE:FE:N;0) 273.00 +3*GHSERCR#
   +2*GHSERFE#+GHSERFE#+GHSERNN#; 6000.00  N
REF:pov15 !
PARAMETER G(M6C,CR:CR:MO:N;0) 273.00 +5*GHSERCR#
   +1*GHSERMO#+GHSERNN#; 6000.00  N
REF:pov15 !
PARAMETER G(M6C,MO:CR:MO:N;0) 273.00 +3*GHSERMO#
   +2*GHSERCR#+GHSERMO#+GHSERNN#; 6000.00  N
REF:pov15 !
PARAMETER G(M6C,CR:MO:MO:N;0) 273.00 +3*GHSERCR#
   +2*GHSERMO#+GHSERMO#+GHSERNN#; 6000.00  N
REF:pov15 !
PARAMETER G(M6C,CR:CR:W:N;0) 273.00 +5*GHSERCR#
   +1*GHSERWW#+GHSERNN#; 6000.00  N
REF:pov15 !
PARAMETER G(M6C,W:CR:W:N;0) 273.00 +3*GHSERWW#
   +2*GHSERCR#+GHSERWW#+GHSERNN#; 6000.00  N
REF:pov15 !
PARAMETER G(M6C,CR:W:W:N;0) 273.00 +3*GHSERCR#
   +2*GHSERWW#+GHSERWW#+GHSERNN#; 6000.00  N
REF:pov15 !
PARAMETER G(M6C,MO:MO:MO:N;0) 273.00 +6*GHSERMO#
   +GHSERNN#+35000; 6000.00  N
REF:pov15 !
PARAMETER G(M6C,MO:FE:FE:N;0) 273.00 +3*GHSERMO#
   +2*GHSERFE#+GHSERFE#+GHSERNN#; 6000.00  N
REF:pov15 !
PARAMETER G(M6C,FE:MO:FE:N;0) 273.00 +4*GHSERFE#
   +2*GHSERMO#+GHSERNN#; 6000.00  N
REF:pov15 !
PARAMETER G(M6C,FE:FE:MO:N;0) 273.00 +5*GHSERFE#
   +1*GHSERMO#+GHSERNN#; 6000.00  N
REF:pov15 !
PARAMETER G(M6C,MO:MO:FE:N;0) 273.00 +5*GHSERMO#
   +1*GHSERFE#+GHSERNN#; 6000.00  N
REF:pov15 !
PARAMETER G(M6C,MO:FE:MO:N;0) 273.00 +3*GHSERMO#
   +2*GHSERFE#+GHSERMO#+GHSERNN#; 6000.00  N
REF:pov15 !
PARAMETER G(M6C,FE:MO:MO:N;0) 273.00 +3*GHSERFE#
   +2*GHSERMO#+GHSERMO#+GHSERNN#; 6000.00  N
REF:pov15 !
PARAMETER G(M6C,FE:NI:FE:N;0) 273.00 +4*GHSERFE#
   +2*GHSERNI#+GHSERNN#; 6000.00  N
REF:pov15 !
PARAMETER G(M6C,V:V:FE:N;0) 273.00 +5*GHSERVV#
   +1*GHSERFE#+GHSERNN#; 6000.00  N
REF:pov15 !
PARAMETER G(M6C,FE:V:FE:N;0) 273.00 +3*GHSERFE#
   +2*GHSERVV#+GHSERFE#+GHSERNN#; 6000.00  N
REF:pov15 !
PARAMETER G(M6C,V:FE:FE:N;0) 273.00 +3*GHSERVV#
   +2*GHSERFE#+GHSERFE#+GHSERNN#; 6000.00  N
REF:pov15 !
PARAMETER G(M6C,FE:FE:FE:N;0) 273.00 +6*GHSERFE#
   +GHSERNN#+35000; 6000.00  N
REF:pov15 !
PARAMETER G(M6C,W:FE:FE:N;0) 273.00 +35000+3*GHSERWW#+2*GHSERFE#+GHSERFE#
   +GHSERNN#; 6000.00  N
REF:pov15 !
PARAMETER G(M6C,FE:W:FE:N;0) 273.00 +35000+4*GHSERFE#
   +2*GHSERWW#+GHSERNN#; 6000.00  N
REF:pov15 !
PARAMETER G(M6C,FE:FE:W:N;0) 273.00 +5*GHSERFE#
   +1*GHSERWW#+GHSERNN#; 6000.00  N
REF:pov15 !
PARAMETER G(M6C,W:W:FE:N;0) 273.00 +5*GHSERWW#
   +1*GHSERFE#+GHSERNN#+35000; 6000.00  N
REF:pov15 !
PARAMETER G(M6C,W:FE:W:N;0) 273.00 +3*GHSERWW#
   +2*GHSERFE#+GHSERWW#+GHSERNN#+35000; 6000.00  N
REF:pov15 !
PARAMETER G(M6C,FE:W:W:N;0) 273.00 +3*GHSERFE#
   +2*GHSERWW#+GHSERWW#+GHSERNN#; 6000.00  N
REF:pov15 !
PARAMETER G(M6C,MO:NI:MO:N;0) 273.00 +3*GHSERMO#
   +2*GHSERNI#+GHSERMO#+GHSERNN#; 6000.00  N
REF:pov15 !
PARAMETER G(M6C,V:V:MO:N;0) 273.00 +5*GHSERVV#
   +1*GHSERMO#+GHSERNN#; 6000.00  N
REF:pov15 !
PARAMETER G(M6C,MO:V:MO:N;0) 273.00 +3*GHSERMO#
   +2*GHSERVV#+GHSERMO#+GHSERNN#; 6000.00  N
REF:pov15 !
PARAMETER G(M6C,V:MO:MO:N;0) 273.00 +3*GHSERVV#
   +2*GHSERMO#+GHSERMO#+GHSERNN#; 6000.00  N
REF:pov15 !
PARAMETER G(M6C,MO:W:W:N;0) 273.00 +3*GHSERMO#
   +2*GHSERWW#+GHSERWW#+GHSERNN#; 6000.00  N
REF:pov15 !
PARAMETER G(M6C,W:MO:W:N;0) 273.00 +4*GHSERWW#
   +2*GHSERMO#+GHSERNN#; 6000.00  N
REF:pov15 !
PARAMETER G(M6C,W:W:MO:N;0) 273.00 +5*GHSERWW#
   +1*GHSERMO#+GHSERNN#; 6000.00  N
REF:pov15 !
PARAMETER G(M6C,MO:MO:W:N;0) 273.00 +5*GHSERMO#
   +1*GHSERWW#+GHSERNN#; 6000.00  N
REF:pov15 !
PARAMETER G(M6C,MO:W:MO:N;0) 273.00 +3*GHSERMO#
   +2*GHSERWW#+GHSERMO#+GHSERNN#; 6000.00  N
REF:pov15 !
PARAMETER G(M6C,W:MO:MO:N;0) 273.00 +3*GHSERWW#
   +2*GHSERMO#+GHSERMO#+GHSERNN#; 6000.00  N
REF:pov15 !
PARAMETER G(M6C,W:NI:W:N;0) 273.00 +35000+3*GHSERWW#
   +2*GHSERNI#+GHSERWW#+GHSERNN#; 6000.00  N
REF:pov15 !
PARAMETER G(M6C,V:V:W:N;0) 273.00 +5*GHSERVV#
   +1*GHSERWW#+GHSERNN#; 6000.00  N
REF:pov15 !
PARAMETER G(M6C,W:V:W:N;0) 273.00 +3*GHSERWW#
   +2*GHSERVV#+GHSERWW#+GHSERNN#; 6000.00  N
REF:pov15 !
PARAMETER G(M6C,V:W:W:N;0) 273.00 +3*GHSERVV#
   +2*GHSERWW#+GHSERWW#+GHSERNN#; 6000.00  N
REF:pov15 !
PARAMETER G(M6C,FE:CR:CO:N;0) 273.00 +3*GHSERFE#+2*GHSERCR#
   +1*GHSERCO#+GHSERNN#; 6000.00  N
REF:pov15 !
PARAMETER G(M6C,CO:CR:FE:N;0) 273.00 +3*GHSERCO#+2*GHSERCR#
   +1*GHSERFE#+GHSERNN#; 6000.00  N
REF:pov15 !
PARAMETER G(M6C,CR:CO:FE:N;0) 273.00 +3*GHSERCR#+2*GHSERCO#
   +1*GHSERFE#+GHSERNN#; 6000.00  N
REF:pov15 !
PARAMETER G(M6C,CR:FE:CO:N;0) 273.00 +3*GHSERCR#+2*GHSERFE#
   +1*GHSERCO#+GHSERNN#; 6000.00  N
REF:pov15 !
PARAMETER G(M6C,MO:CR:CO:N;0) 273.00 +3*GHSERMO#+2*GHSERCR#
   +1*GHSERCO#+GHSERNN#; 6000.00  N
REF:pov15 !
PARAMETER G(M6C,CO:CR:MO:N;0) 273.00 +3*GHSERCO#+2*GHSERCR#
   +1*GHSERMO#+GHSERNN#; 6000.00  N
REF:pov15 !
PARAMETER G(M6C,CR:CO:MO:N;0) 273.00 +3*GHSERCR#+2*GHSERCO#
   +1*GHSERMO#+GHSERNN#; 6000.00  N
REF:pov15 !
PARAMETER G(M6C,CR:MO:CO:N;0) 273.00 +3*GHSERCR#+2*GHSERMO#
   +1*GHSERCO#+GHSERNN#; 6000.00  N
REF:pov15 !
PARAMETER G(M6C,CR:NI:CO:N;0) 273.00 +3*GHSERCR#+2*GHSERNI#
   +1*GHSERCO#+GHSERNN#; 6000.00  N
REF:pov15 !
PARAMETER G(M6C,V:CR:CO:N;0) 273.00 +3*GHSERVV#+2*GHSERCR#
   +1*GHSERCO#+GHSERNN#; 6000.00  N
REF:pov15 !
PARAMETER G(M6C,CR:V:CO:N;0) 273.00 +3*GHSERCR#+2*GHSERVV#
   +1*GHSERCO#+GHSERNN#; 6000.00  N
REF:pov15 !
PARAMETER G(M6C,W:CR:CO:N;0) 273.00 +3*GHSERWW#+2*GHSERCR#
   +1*GHSERCO#+GHSERNN#; 6000.00  N
REF:pov15 !
PARAMETER G(M6C,CO:CR:W:N;0) 273.00 +3*GHSERCO#+2*GHSERCR#
   +1*GHSERWW#+GHSERNN#; 6000.00  N
REF:pov15 !
PARAMETER G(M6C,CR:CO:W:N;0) 273.00 +3*GHSERCR#+2*GHSERCO#
   +1*GHSERWW#+GHSERNN#; 6000.00  N
REF:pov15 !
PARAMETER G(M6C,CR:W:CO:N;0) 273.00 +3*GHSERCR#+2*GHSERWW#
   +1*GHSERCO#+GHSERNN#; 6000.00  N
REF:pov15 !
PARAMETER G(M6C,FE:CO:MO:N;0) 273.00 +3*GHSERFE#+2*GHSERCO#
   +1*GHSERMO#+GHSERNN#; 6000.00  N
REF:pov15 !
PARAMETER G(M6C,FE:MO:CO:N;0) 273.00 +3*GHSERFE#+2*GHSERMO#
   +1*GHSERCO#+GHSERNN#; 6000.00  N
REF:pov15 !
PARAMETER G(M6C,CO:MO:FE:N;0) 273.00 +3*GHSERCO#+2*GHSERMO#
   +1*GHSERFE#+GHSERNN#; 6000.00  N
REF:pov15 !
PARAMETER G(M6C,CO:FE:MO:N;0) 273.00 +3*GHSERCO#+2*GHSERFE#
   +1*GHSERMO#+GHSERNN#; 6000.00  N
REF:pov15 !
PARAMETER G(M6C,MO:CO:FE:N;0) 273.00 +3*GHSERMO#+2*GHSERCO#
   +1*GHSERFE#+GHSERNN#; 6000.00  N
REF:pov15 !
PARAMETER G(M6C,MO:FE:CO:N;0) 273.00 +3*GHSERMO#+2*GHSERFE#
   +1*GHSERCO#+GHSERNN#; 6000.00  N
REF:pov15 !
PARAMETER G(M6C,FE:NI:CO:N;0) 273.00 +3*GHSERFE#+2*GHSERNI#
   +1*GHSERCO#+GHSERNN#; 6000.00  N
REF:pov15 !
PARAMETER G(M6C,CO:NI:FE:N;0) 273.00 +3*GHSERCO#+2*GHSERNI#
   +1*GHSERFE#+GHSERNN#; 6000.00  N
REF:pov15 !
PARAMETER G(M6C,FE:V:CO:N;0) 273.00 +3*GHSERFE#+2*GHSERVV#
   +1*GHSERCO#+GHSERNN#; 6000.00  N
REF:pov15 !
PARAMETER G(M6C,CO:V:FE:N;0) 273.00 +3*GHSERCO#+2*GHSERVV#
   +1*GHSERFE#+GHSERNN#; 6000.00  N
REF:pov15 !
PARAMETER G(M6C,V:CO:FE:N;0) 273.00 +3*GHSERVV#+2*GHSERCO#
   +1*GHSERFE#+GHSERNN#; 6000.00  N
REF:pov15 !
PARAMETER G(M6C,V:FE:CO:N;0) 273.00 +3*GHSERVV#+2*GHSERFE#
   +1*GHSERCO#+GHSERNN#; 6000.00  N
REF:pov15 !
PARAMETER G(M6C,FE:CO:W:N;0) 273.00 +3*GHSERFE#+2*GHSERCO#
   +1*GHSERWW#+GHSERNN#; 6000.00  N
REF:pov15 !
PARAMETER G(M6C,FE:W:CO:N;0) 273.00 +3*GHSERFE#+2*GHSERWW#
   +1*GHSERCO#+GHSERNN#; 6000.00  N
REF:pov15 !
PARAMETER G(M6C,CO:W:FE:N;0) 273.00 +3*GHSERCO#+2*GHSERWW#
   +1*GHSERFE#+GHSERNN#; 6000.00  N
REF:pov15 !
PARAMETER G(M6C,CO:FE:W:N;0) 273.00 +3*GHSERCO#+2*GHSERFE#
   +1*GHSERWW#+GHSERNN#; 6000.00  N
REF:pov15 !
PARAMETER G(M6C,W:CO:FE:N;0) 273.00 +3*GHSERWW#+2*GHSERCO#
   +1*GHSERFE#+GHSERNN#; 6000.00  N
REF:pov15 !
PARAMETER G(M6C,W:FE:CO:N;0) 273.00 +3*GHSERWW#+2*GHSERFE#
   +1*GHSERCO#+GHSERNN#; 6000.00  N
REF:pov15 !
PARAMETER G(M6C,CO:NI:MO:N;0) 273.00 +3*GHSERCO#+2*GHSERNI#
   +1*GHSERMO#+GHSERNN#; 6000.00  N
REF:pov15 !
PARAMETER G(M6C,MO:NI:CO:N;0) 273.00 +3*GHSERMO#+2*GHSERNI#
   +1*GHSERCO#+GHSERNN#; 6000.00  N
REF:pov15 !
PARAMETER G(M6C,V:CO:MO:N;0) 273.00 +3*GHSERVV#+2*GHSERCO#
   +1*GHSERMO#+GHSERNN#; 6000.00  N
REF:pov15 !
PARAMETER G(M6C,V:MO:CO:N;0) 273.00 +3*GHSERVV#+2*GHSERMO#
   +1*GHSERCO#+GHSERNN#; 6000.00  N
REF:pov15 !
PARAMETER G(M6C,CO:V:MO:N;0) 273.00 +3*GHSERCO#+2*GHSERVV#
   +1*GHSERMO#+GHSERNN#; 6000.00  N
REF:pov15 !
PARAMETER G(M6C,MO:V:CO:N;0) 273.00 +3*GHSERMO#+2*GHSERVV#
   +1*GHSERCO#+GHSERNN#; 6000.00  N
REF:pov15 !
PARAMETER G(M6C,W:CO:MO:N;0) 273.00 +3*GHSERWW#+2*GHSERCO#
   +1*GHSERMO#+GHSERNN#; 6000.00  N
REF:pov15 !
PARAMETER G(M6C,W:MO:CO:N;0) 273.00 +3*GHSERWW#+2*GHSERMO#
   +1*GHSERCO#+GHSERNN#; 6000.00  N
REF:pov15 !
PARAMETER G(M6C,CO:MO:W:N;0) 273.00 +3*GHSERCO#+2*GHSERMO#
   +1*GHSERWW#+GHSERNN#; 6000.00  N
REF:pov15 !
PARAMETER G(M6C,CO:W:MO:N;0) 273.00 +3*GHSERCO#+2*GHSERWW#
   +1*GHSERMO#+GHSERNN#; 6000.00  N
REF:pov15 !
PARAMETER G(M6C,MO:CO:W:N;0) 273.00 +3*GHSERMO#+2*GHSERCO#
   +1*GHSERWW#+GHSERNN#; 6000.00  N
REF:pov15 !
PARAMETER G(M6C,MO:W:CO:N;0) 273.00 +3*GHSERMO#+2*GHSERWW#
   +1*GHSERCO#+GHSERNN#; 6000.00  N
REF:pov15 !
PARAMETER G(M6C,V:NI:CO:N;0) 273.00 +3*GHSERVV#+2*GHSERNI#
   +1*GHSERCO#+GHSERNN#; 6000.00  N
REF:pov15 !
PARAMETER G(M6C,CO:NI:W:N;0) 273.00 +3*GHSERCO#+2*GHSERNI#
   +1*GHSERWW#+GHSERNN#; 6000.00  N
REF:pov15 !
PARAMETER G(M6C,W:NI:CO:N;0) 273.00 +3*GHSERWW#+2*GHSERNI#
   +1*GHSERCO#+GHSERNN#; 6000.00  N
REF:pov15 !
PARAMETER G(M6C,W:V:CO:N;0) 273.00 +3*GHSERWW#+2*GHSERVV#
   +1*GHSERCO#+GHSERNN#; 6000.00  N
REF:pov15 !
PARAMETER G(M6C,CO:V:W:N;0) 273.00 +3*GHSERCO#+2*GHSERVV#
   +1*GHSERWW#+GHSERNN#; 6000.00  N
REF:pov15 !
PARAMETER G(M6C,CO:W:V:N;0) 273.00 +3*GHSERCO#+2*GHSERWW#
   +1*GHSERVV#+GHSERNN#; 6000.00  N
REF:pov15 !
PARAMETER G(M6C,V:CO:W:N;0) 273.00 +3*GHSERVV#+2*GHSERCO#
   +1*GHSERWW#+GHSERNN#; 6000.00  N
REF:pov15 !
PARAMETER G(M6C,V:W:CO:N;0) 273.00 +3*GHSERVV#+2*GHSERWW#
   +1*GHSERCO#+GHSERNN#; 6000.00  N
REF:pov15 !
PARAMETER G(M6C,CR:MO:FE:N;0) 273.00 +3*GHSERCR#+2*GHSERMO#
   +1*GHSERFE#+GHSERNN#; 6000.00  N
REF:pov15 !
PARAMETER G(M6C,CR:FE:MO:N;0) 273.00 +3*GHSERCR#+2*GHSERFE#
   +1*GHSERMO#+GHSERNN#; 6000.00  N
REF:pov15 !
PARAMETER G(M6C,MO:CR:FE:N;0) 273.00 +3*GHSERMO#+2*GHSERCR#
   +1*GHSERFE#+GHSERNN#; 6000.00  N
REF:pov15 !
PARAMETER G(M6C,FE:CR:MO:N;0) 273.00 +3*GHSERFE#+2*GHSERCR#
   +1*GHSERMO#+GHSERNN#; 6000.00  N
REF:pov15 !
PARAMETER G(M6C,CR:NI:FE:N;0) 273.00 +3*GHSERCR#+2*GHSERNI#
   +1*GHSERFE#+GHSERNN#; 6000.00  N
REF:pov15 !
PARAMETER G(M6C,CR:V:FE:N;0) 273.00 +3*GHSERCR#+2*GHSERVV#
   +1*GHSERFE#+GHSERNN#; 6000.00  N
REF:pov15 !
PARAMETER G(M6C,V:CR:FE:N;0) 273.00 +3*GHSERVV#+2*GHSERCR#
   +1*GHSERFE#+GHSERNN#; 6000.00  N
REF:pov15 !
PARAMETER G(M6C,CR:W:FE:N;0) 273.00 +3*GHSERCR#+2*GHSERWW#
   +1*GHSERFE#+GHSERNN#; 6000.00  N
REF:pov15 !
PARAMETER G(M6C,CR:FE:W:N;0) 273.00 +3*GHSERCR#+2*GHSERFE#
   +1*GHSERWW#+GHSERNN#; 6000.00  N
REF:pov15 !
PARAMETER G(M6C,W:CR:FE:N;0) 273.00 +3*GHSERWW#+2*GHSERCR#
   +1*GHSERFE#+GHSERNN#; 6000.00  N
REF:pov15 !
PARAMETER G(M6C,FE:CR:W:N;0) 273.00 +3*GHSERFE#+2*GHSERCR#
   +1*GHSERWW#+GHSERNN#; 6000.00  N
REF:pov15 !
PARAMETER G(M6C,CR:NI:MO:N;0) 273.00 +3*GHSERCR#+2*GHSERNI#
   +1*GHSERMO#+GHSERNN#-10000-63*T; 6000.00  N
REF:pov15 !
PARAMETER G(M6C,CR:V:MO:N;0) 273.00 +3*GHSERCR#+2*GHSERVV#
   +1*GHSERMO#+GHSERNN#; 6000.00  N
REF:pov15 !
PARAMETER G(M6C,V:CR:MO:N;0) 273.00 +3*GHSERVV#+2*GHSERCR#
   +1*GHSERMO#+GHSERNN#; 6000.00  N
REF:pov15 !
PARAMETER G(M6C,CR:MO:W:N;0) 273.00 +3*GHSERCR#+2*GHSERMO#
   +1*GHSERWW#+GHSERNN#; 6000.00  N
REF:pov15 !
PARAMETER G(M6C,CR:W:MO:N;0) 273.00 +3*GHSERCR#+2*GHSERWW#
   +1*GHSERMO#+GHSERNN#; 6000.00  N
REF:pov15 !
PARAMETER G(M6C,MO:CR:W:N;0) 273.00 +3*GHSERMO#+2*GHSERCR#
   +1*GHSERWW#+GHSERNN#; 6000.00  N
REF:pov15 !
PARAMETER G(M6C,W:CR:MO:N;0) 273.00 +3*GHSERWW#+2*GHSERCR#
   +1*GHSERMO#+GHSERNN#; 6000.00  N
REF:pov15 !
PARAMETER G(M6C,CR:NI:W:N;0) 273.00 +3*GHSERCR#+2*GHSERNI#
   +1*GHSERWW#+GHSERNN#; 6000.00  N
REF:pov15 !
PARAMETER G(M6C,CR:V:W:N;0) 273.00 +3*GHSERCR#+2*GHSERVV#
   +1*GHSERWW#+GHSERNN#; 6000.00  N
REF:pov15 !
PARAMETER G(M6C,V:CR:W:N;0) 273.00 +3*GHSERVV#+2*GHSERCR#
   +1*GHSERWW#+GHSERNN#; 6000.00  N
REF:pov15 !
PARAMETER G(M6C,FE:NI:MO:N;0) 273.00 +3*GHSERFE#+2*GHSERNI#
   +1*GHSERMO#+GHSERNN#; 6000.00  N
REF:pov15 !
PARAMETER G(M6C,MO:NI:FE:N;0) 273.00 +3*GHSERMO#+2*GHSERNI#
   +1*GHSERFE#+GHSERNN#; 6000.00  N
REF:pov15 !
PARAMETER G(M6C,FE:V:MO:N;0) 273.00 +3*GHSERFE#+2*GHSERVV#
   +1*GHSERMO#+GHSERNN#; 6000.00  N
REF:pov15 !
PARAMETER G(M6C,MO:V:FE:N;0) 273.00 +3*GHSERMO#+2*GHSERVV#
   +1*GHSERFE#+GHSERNN#; 6000.00  N
REF:pov15 !
PARAMETER G(M6C,V:MO:FE:N;0) 273.00 +3*GHSERVV#+2*GHSERMO#
   +1*GHSERFE#+GHSERNN#; 6000.00  N
REF:pov15 !
PARAMETER G(M6C,V:FE:MO:N;0) 273.00 +3*GHSERVV#+2*GHSERFE#
   +1*GHSERMO#+GHSERNN#; 6000.00  N
REF:pov15 !
PARAMETER G(M6C,FE:MO:W:N;0) 273.00 +3*GHSERFE#+2*GHSERMO#
   +1*GHSERWW#+GHSERNN#; 6000.00  N
REF:pov15 !
PARAMETER G(M6C,FE:W:MO:N;0) 273.00 +3*GHSERFE#+2*GHSERWW#
   +1*GHSERMO#+GHSERNN#; 6000.00  N
REF:pov15 !
PARAMETER G(M6C,MO:W:FE:N;0) 273.00 +3*GHSERMO#+2*GHSERWW#
   +1*GHSERFE#+GHSERNN#; 6000.00  N
REF:pov15 !
PARAMETER G(M6C,MO:FE:W:N;0) 273.00 +3*GHSERMO#+2*GHSERFE#
   +1*GHSERWW#+GHSERNN#; 6000.00  N
REF:pov15 !
PARAMETER G(M6C,W:MO:FE:N;0) 273.00 +3*GHSERWW#+2*GHSERMO#
   +1*GHSERFE#+GHSERNN#; 6000.00  N
REF:pov15 !
PARAMETER G(M6C,W:FE:MO:N;0) 273.00 +3*GHSERWW#+2*GHSERFE#
   +1*GHSERMO#+GHSERNN#; 6000.00  N
REF:pov15 !
PARAMETER G(M6C,V:NI:FE:N;0) 273.00 +3*GHSERVV#+2*GHSERNI#
   +1*GHSERFE#+GHSERNN#; 6000.00  N
REF:pov15 !
PARAMETER G(M6C,FE:NI:W:N;0) 273.00 +3*GHSERFE#+2*GHSERNI#
   +1*GHSERWW#+GHSERNN#; 6000.00  N
REF:pov15 !
PARAMETER G(M6C,W:NI:FE:N;0) 273.00 +3*GHSERWW#+2*GHSERNI#
   +1*GHSERFE#+GHSERNN#; 6000.00  N
REF:pov15 !
PARAMETER G(M6C,FE:V:W:N;0) 273.00 +3*GHSERFE#+2*GHSERVV#
   +1*GHSERWW#+GHSERNN#; 6000.00  N
REF:pov15 !
PARAMETER G(M6C,W:V:FE:N;0) 273.00 +3*GHSERWW#+2*GHSERVV#
   +1*GHSERFE#+GHSERNN#; 6000.00  N
REF:pov15 !
PARAMETER G(M6C,V:W:FE:N;0) 273.00 +3*GHSERVV#+2*GHSERWW#
   +1*GHSERFE#+GHSERNN#; 6000.00  N
REF:pov15 !
PARAMETER G(M6C,V:FE:W:N;0) 273.00 +3*GHSERVV#+2*GHSERFE#
   +1*GHSERWW#+GHSERNN#; 6000.00  N
REF:pov15 !
PARAMETER G(M6C,V:NI:MO:N;0) 273.00 +3*GHSERVV#+2*GHSERNI#
   +1*GHSERMO#+GHSERNN#; 6000.00  N
REF:pov15 !
PARAMETER G(M6C,MO:NI:W:N;0) 273.00 +3*GHSERMO#+2*GHSERNI#
   +1*GHSERWW#+GHSERNN#; 6000.00  N
REF:pov15 !
PARAMETER G(M6C,W:NI:MO:N;0) 273.00 +3*GHSERWW#+2*GHSERNI#
   +1*GHSERMO#+GHSERNN#; 6000.00  N
REF:pov15 !
PARAMETER G(M6C,MO:V:W:N;0) 273.00 +3*GHSERMO#+2*GHSERVV#
   +1*GHSERWW#+GHSERNN#; 6000.00  N
REF:pov15 !
PARAMETER G(M6C,W:V:MO:N;0) 273.00 +3*GHSERWW#+2*GHSERVV#
   +1*GHSERMO#+GHSERNN#; 6000.00  N
REF:pov15 !
PARAMETER G(M6C,V:W:MO:N;0) 273.00 +3*GHSERVV#+2*GHSERWW#
   +1*GHSERMO#+GHSERNN#; 6000.00  N
REF:pov15 !
PARAMETER G(M6C,V:MO:W:N;0) 273.00 +3*GHSERVV#+2*GHSERMO#
   +1*GHSERWW#+GHSERNN#; 6000.00  N
REF:pov15 !
PARAMETER G(M6C,V:NI:W:N;0) 273.00 +3*GHSERVV#+2*GHSERNI#
   +1*GHSERWW#+GHSERNN#; 6000.00  N
REF:pov15 !

$ Si-Parameters
PARAMETER G(M6C,CR:CR:SI:N;0) 273.00 +5*GHSERCR#
   +1*GHSERSI#+GHSERNN#; 6000.00  N
REF:pov15 !
PARAMETER G(M6C,CO:CR:SI:N;0) 273.00 +3*GHSERCO#
   +2*GHSERCR#+GHSERSI#+GHSERNN#; 6000.00  N
REF:pov15 !
PARAMETER G(M6C,CR:CO:SI:N;0) 273.00 +3*GHSERCR#
   +2*GHSERCO#+GHSERSI#+GHSERNN#; 6000.00  N
REF:pov15 !
PARAMETER G(M6C,FE:FE:SI:N;0) 273.00 +5*GHSERFE#
   +1*GHSERSI#+GHSERNN#; 6000.00  N
REF:pov15 !
PARAMETER G(M6C,CO:FE:SI:N;0) 273.00 +3*GHSERCO#
   +2*GHSERFE#+GHSERSI#+GHSERNN#; 6000.00  N
REF:pov15 !
PARAMETER G(M6C,FE:CO:SI:N;0) 273.00 +3*GHSERFE#
   +2*GHSERCO#+GHSERSI#+GHSERNN#; 6000.00  N
REF:pov15 !
PARAMETER G(M6C,MO:CO:SI:N;0) 273.00 +3*GHSERMO#
   +2*GHSERCO#+GHSERSI#+GHSERNN#; 6000.00  N
REF:pov15 !
PARAMETER G(M6C,CO:MO:SI:N;0) 273.00 +3*GHSERCO#
   +2*GHSERMO#+GHSERSI#+GHSERNN#; 6000.00  N
REF:pov15 !
PARAMETER G(M6C,MO:MO:SI:N;0) 273.00 +5*GHSERMO#
   +1*GHSERSI#+GHSERNN#; 6000.00  N
REF:pov15 !
PARAMETER G(M6C,CO:NI:SI:N;0) 273.00 +3*GHSERCO#
   +2*GHSERNI#+GHSERSI#+GHSERNN#; 6000.00  N
REF:pov15 !
PARAMETER G(M6C,V:V:SI:N;0) 273.00 +5*GHSERVV#
   +1*GHSERSI#+GHSERNN#; 6000.00  N
REF:pov15 !
PARAMETER G(M6C,CO:V:SI:N;0) 273.00 +3*GHSERCO#
   +2*GHSERVV#+GHSERSI#+GHSERNN#; 6000.00  N
REF:pov15 !
PARAMETER G(M6C,V:CO:SI:N;0) 273.00 +3*GHSERVV#
   +2*GHSERCO#+GHSERSI#+GHSERNN#; 6000.00  N
REF:pov15 !
PARAMETER G(M6C,CO:CO:SI:N;0) 273.00 +5*GHSERCO#
   +GHSERSI#+GHSERNN#+35000; 6000.00  N
REF:pov15 !
PARAMETER G(M6C,W:CO:SI:N;0) 273.00 +3*GHSERWW#+2*GHSERCO#+GHSERSI#
   +GHSERNN#; 6000.00  N
REF:pov15 !
PARAMETER G(M6C,CO:W:SI:N;0) 273.00 +3*GHSERCO#
   +2*GHSERWW#+GHSERSI#+GHSERNN#; 6000.00  N
REF:pov15 !
PARAMETER G(M6C,W:W:SI:N;0) 273.00 +5*GHSERWW#
   +1*GHSERSI#+GHSERNN#; 6000.00  N
REF:pov15 !
PARAMETER G(M6C,FE:CR:SI:N;0) 273.00 +3*GHSERFE#+2*GHSERCR#
   +1*GHSERSI#+GHSERNN#; 6000.00  N
REF:pov15 !
PARAMETER G(M6C,MO:CR:SI:N;0) 273.00 +3*GHSERMO#+2*GHSERCR#
   +1*GHSERSI#+GHSERNN#; 6000.00  N
REF:pov15 !
PARAMETER G(M6C,CR:MO:SI:N;0) 273.00 +3*GHSERCR#+2*GHSERMO#
   +1*GHSERSI#+GHSERNN#; 6000.00  N
REF:pov15 !
PARAMETER G(M6C,V:CR:SI:N;0) 273.00 +3*GHSERVV#+2*GHSERCR#
   +1*GHSERSI#+GHSERNN#; 6000.00  N
REF:pov15 !
PARAMETER G(M6C,CR:V:SI:N;0) 273.00 +3*GHSERCR#+2*GHSERVV#
   +1*GHSERSI#+GHSERNN#; 6000.00  N
REF:pov15 !
PARAMETER G(M6C,W:CR:SI:N;0) 273.00 +3*GHSERWW#+2*GHSERCR#
   +1*GHSERSI#+GHSERNN#; 6000.00  N
REF:pov15 !
PARAMETER G(M6C,CR:W:SI:N;0) 273.00 +3*GHSERCR#+2*GHSERWW#
   +1*GHSERSI#+GHSERNN#; 6000.00  N
REF:pov15 !
PARAMETER G(M6C,FE:MO:SI:N;0) 273.00 +3*GHSERFE#+2*GHSERMO#
   +1*GHSERSI#+GHSERNN#; 6000.00  N
REF:pov15 !
PARAMETER G(M6C,FE:NI:SI:N;0) 273.00 +3*GHSERFE#+2*GHSERNI#
   +1*GHSERSI#+GHSERNN#; 6000.00  N
REF:pov15 !
PARAMETER G(M6C,FE:V:SI:N;0) 273.00 +3*GHSERFE#+2*GHSERVV#
   +1*GHSERSI#+GHSERNN#; 6000.00  N
REF:pov15 !
PARAMETER G(M6C,V:FE:SI:N;0) 273.00 +3*GHSERVV#+2*GHSERFE#
   +1*GHSERSI#+GHSERNN#; 6000.00  N
REF:pov15 !
PARAMETER G(M6C,FE:W:SI:N;0) 273.00 +3*GHSERFE#+2*GHSERWW#
   +1*GHSERSI#+GHSERNN#; 6000.00  N
REF:pov15 !
PARAMETER G(M6C,W:FE:SI:N;0) 273.00 +3*GHSERWW#+2*GHSERFE#
   +1*GHSERSI#+GHSERNN#; 6000.00  N
REF:pov15 !
PARAMETER G(M6C,V:MO:SI:N;0) 273.00 +3*GHSERVV#+2*GHSERMO#
   +1*GHSERSI#+GHSERNN#; 6000.00  N
REF:pov15 !
PARAMETER G(M6C,MO:V:SI:N;0) 273.00 +3*GHSERMO#+2*GHSERVV#
   +1*GHSERSI#+GHSERNN#; 6000.00  N
REF:pov15 !
PARAMETER G(M6C,W:MO:SI:N;0) 273.00 +3*GHSERWW#+2*GHSERMO#
   +1*GHSERSI#+GHSERNN#; 6000.00  N
REF:pov15 !
PARAMETER G(M6C,MO:W:SI:N;0) 273.00 +3*GHSERMO#+2*GHSERWW#
   +1*GHSERSI#+GHSERNN#; 6000.00  N
REF:pov15 !
PARAMETER G(M6C,V:NI:SI:N;0) 273.00 +3*GHSERVV#+2*GHSERNI#
   +1*GHSERSI#+GHSERNN#; 6000.00  N
REF:pov15 !
PARAMETER G(M6C,W:NI:SI:N;0) 273.00 +3*GHSERWW#+2*GHSERNI#
   +1*GHSERSI#+GHSERNN#; 6000.00  N
REF:pov15 !
PARAMETER G(M6C,W:V:SI:N;0) 273.00 +3*GHSERWW#+2*GHSERVV#
   +1*GHSERSI#+GHSERNN#; 6000.00  N
REF:pov15 !
PARAMETER G(M6C,V:W:SI:N;0) 273.00 +3*GHSERVV#+2*GHSERWW#
   +1*GHSERSI#+GHSERNN#; 6000.00  N
REF:pov15 !
$ Next are former Cr3Ni2SiN parameters
PARAMETER G(M6C,CR:NI:SI:N;0) 273.00 +3*GHSERCR#+2*GHSERNI#+GHSERSI#
 +GHSERNN#-275000+20*T; 6000.00  N
REF:pov13 !
PARAMETER G(M6C,CR:SI:NI:N;0) 273.00 +3*GHSERCR#+2*GHSERSI#+GHSERNI#
 +GHSERNN#-275500+20*T; 6000.00  N
REF:pov15 !
PARAMETER G(M6C,CR:FE:SI:C;0) 273.00 +3*GHSERCR#+2*GHSERFE#+GHSERSI#
 +GHSERCC#; 6000.00  N
REF:pov13 !
PARAMETER G(M6C,CR:FE:SI:N;0) 273.00 +3*GHSERCR#+2*GHSERFE#+GHSERSI#
 +GHSERNN#-180000; 6000.00  N
REF:pov13 !
$PARAMETER G(M6C,MO:NI:SI:C;0) 273.00 +3*GHSERMO#+2*GHSERNI#+GHSERSI#
$ +GHSERCC#; 6000.00  N
$REF:pov13 !
PARAMETER G(M6C,MO:NI:SI:N;0) 273.00 +3*GHSERMO#+2*GHSERNI#+GHSERSI#
 +GHSERNN#-240000; 6000.00  N
REF:pov13 !
$PARAMETER G(M6C,MO:FE:SI:C;0) 273.00 +3*GHSERMO#+2*GHSERFE#+GHSERSI#
$ +GHSERCC#; 6000.00  N
$REF:pov13 !
PARAMETER G(M6C,MO:FE:SI:N;0) 273.00 +3*GHSERMO#+2*GHSERFE#+GHSERSI#
 +GHSERNN#-200000; 6000.00  N
REF:pov13 !
$
$----------------------Interaction parameters----------------------
PARAMETER L(M6C,FE:CR,V:MO:C;0) 273.00 -75000; 6000.00  N
REF:pov15 !
PARAMETER L(M6C,FE:CR:MO,SI:C;0) 273.00 -200000; 6000.00  N
REF:pov15 !
PARAMETER L(M6C,FE:MO:MO,SI:C;0) 273.00 -50000; 6000.00  N
REF:pov15 !
PARAMETER L(M6C,FE:W:MO,SI:C;0) 273.00 +1e-8; 6000.00  N
REF:pov15 !
PARAMETER L(M6C,FE:MO,W:MO:C;0) 273.00 -50000; 6000.00  N
REF:pov15 !
PARAMETER L(M6C,FE:MO,W:MO:C;1) 273.00 +1e-8; 6000.00  N
REF:pov15 !
PARAMETER L(M6C,FE:MO,W:MO:C;2) 273.00 +1e-8; 6000.00  N
REF:pov15 !
PARAMETER L(M6C,FE:MO:MO,W:C;0) 273.00 -100000; 6000.00  N
REF:pov15 !
PARAMETER L(M6C,FE:MO,W:W:C;0) 273.00 +40000; 6000.00  N
REF:pov15 !
PARAMETER L(M6C,FE:MO,W:W:C;1) 273.00 +1e-8; 6000.00  N
REF:pov15 !
PARAMETER L(M6C,FE:MO,W:W:C;2) 273.00 +1e-8; 6000.00  N
REF:pov15 !
PARAMETER L(M6C,FE:CR,MO:SI:C;0) 273.00 -100000; 6000.00  N
REF:pov15 !
PARAMETER L(M6C,FE:CR,V:SI:C;0) 273.00 -200000; 6000.00  N
REF:pov15 !
PARAMETER L(M6C,FE:CR,W:SI:C;0) 273.00 -25000; 6000.00  N
REF:pov15 !
PARAMETER L(M6C,FE:MO,V:SI:C;0) 273.00 -150000; 6000.00  N
REF:pov15 !
PARAMETER L(M6C,FE:MO,W:SI:C;0) 273.00 +80000; 6000.00  N
REF:pov15 !
PARAMETER L(M6C,FE:V,W:SI:C;0) 273.00 -50000; 6000.00  N
REF:pov15 !
PARAMETER L(M6C,CO:CR:MO,SI:C;0) 273.00 -200000; 6000.00  N
REF:pov15 !
PARAMETER L(M6C,FE,V:W:MO:C;0) 273.00 -50000; 6000.00  N
REF:pov15 !
PARAMETER L(M6C,CR,FE:V:MO:C;0) 273.00 -100000; 6000.00  N
REF:pov15 !
PARAMETER L(M6C,CR,FE:W:MO:C;0) 273.00 +20000-75*T; 6000.00  N
REF:pov15 !
PARAMETER L(M6C,CO,FE:W:MO:C;0) 273.00 -80000; 6000.00  N
REF:pov15 !
PARAMETER L(M6C,CO,FE:MO:MO:C;0) 273.00 -150000; 6000.00  N
REF:pov15 !
PARAMETER L(M6C,CO,FE:CR:MO:C;0) 273.00 -90000; 6000.00  N
REF:pov15 !
PARAMETER L(M6C,CO:CR,FE:MO:C;0) 273.00 -50000; 6000.00  N
REF:pov15 !
PARAMETER L(M6C,CO:W:MO,SI:C;0) 273.00 +100000; 6000.00  N
REF:pov15 !
PARAMETER L(M6C,CO:W:MO,SI:C;1) 273.00 -150000; 6000.00  N
REF:pov15 !
PARAMETER L(M6C,CO:W:MO,SI:C;2) 273.00 +1e-8; 6000.00  N
REF:pov15 !
PARAMETER L(M6C,CO,FE:CR:SI:C;0) 273.00 +1e-8; 6000.00  N
REF:pov15 !
PARAMETER L(M6C,CO,FE:CR:W:C;0) 273.00 -150000; 6000.00  N
REF:pov15 !
PARAMETER L(M6C,CO,FE:MO:SI:C;0) 273.00 -150000; 6000.00  N
REF:pov15 !
PARAMETER L(M6C,CO,FE:W:SI:C;0) 273.00 +80000; 6000.00  N
REF:pov15 !
PARAMETER L(M6C,CO,FE:W:W:C;0) 273.00 -75000; 6000.00  N
REF:pov15 !
PARAMETER L(M6C,CO:V,W:SI:C;0) 273.00 +1e-8; 6000.00  N
REF:pov15 !
PARAMETER L(M6C,FE:V,W:MO:C;0) 273.00 -90000; 6000.00  N
REF:pov15 !
PARAMETER L(M6C,FE:V,W:MO:C;1) 273.00 +90000; 6000.00  N
REF:pov15 !
PARAMETER L(M6C,FE:V,W:MO:C;2) 273.00 +1e-8; 6000.00  N
REF:pov15 !
PARAMETER L(M6C,CR:V,W:MO:C;0) 273.00 +1e-8; 6000.00  N
REF:pov15 !
$
PARAMETER L(M6C,CO,CR:NI:MO:C;0) 273.00 -75000; 6000.00  N
REF:pov15 !
PARAMETER L(M6C,CR,MO:NI:MO:C;0) 273.00 -100000; 6000.00  N
REF:pov15 !
PARAMETER L(M6C,CR,MO:NI:SI:C;0) 273.00 -100000; 6000.00  N
REF:pov15 !
PARAMETER L(M6C,CR,MO:W:MO:C;0) 273.00 -100000; 6000.00  N
REF:pov15 !
PARAMETER L(M6C,MO:NI,W:MO:C;0) 273.00 -100000; 6000.00  N
REF:pov15 !
$
PARAMETER L(M6C,CR:NI:SI:C,N;0) 273.00 -80000; 6000.00  N
REF:pov15 !
$
$###########################################################################
$                   THERMODYNAMIC PARAMETERS: M7C3
$###########################################################################
$
 PHASE M7C3  %  2 7   3 > 
Trigonal Cr-rich carbide with a large crystallographic unit cell. 
In particular Fe- and Mn-solubilities. 
>> 5 !
    CONSTITUENT M7C3  : CO,CR,FE,MN,MO,NI,SI,V,W : C :  !
PARAMETER G(M7C3,CO:C;0) 273.00 +75000+50*T+7*GHSERCO#
 +3*GHSERCC#; 6000.00  N
REF:73 !
PARAMETER G(M7C3,CR:C;0) 273.00 +GCRM7C3#; 6000.00  N
REF:11 !
PARAMETER G(M7C3,FE:C;0) 273.00 +7*GHSERFE#+3*GHSERCC#
   +75000-48.2168*T; 6000.00  N
REF:11 !
PARAMETER G(M7C3,MN:C;0) 273.00 -111765+13.092*T+7*GHSERMN#
 +3*GHSERCC#; 6000.00  N
REF:15 !
PARAMETER G(M7C3,MO:C;0) 273.00 +7*GHSERMO#+3*GHSERCC#
 -140415+24.24*T; 6000.00  N
REF:61 !
PARAMETER G(M7C3,NI:C;0) 273.00 +7*GHSERNI#+3*GHSERCC#
 +107130-36.605*T; 6000.00  N
REF:11 !
PARAMETER G(M7C3,SI:C;0) 273.00 +7*GHSERSI#+3*GHSERCC#+250000; 6000.00  N
REF:pov11 !
PARAMETER G(M7C3,V:C;0) 273.00 -454245+1518.48*T-250.981*T*LN(T)
   +2148691*T**(-1); 6000.00  N
REF:15 !
PARAMETER G(M7C3,W:C;0) 273.00 +7*GHSERWW#+3*GHSERCC#
 +138000-50*T; 6000.00  N
REF:57 !
$----------------------Interaction parameters----------------------
PARAMETER L(M7C3,CO,CR:C;0) 273.00 -96092; 6000.00  N
REF:73 !
PARAMETER L(M7C3,CR,FE:C;0) 273.00 -4520-10*T; 6000.00  N
REF:11 !
PARAMETER L(M7C3,CR,MN:C;0) 273.00 +72737-56.4964*T; 6000.00  N
REF:58 !
PARAMETER L(M7C3,CR,MO:C;0) 273.00 +165280; 6000.00  N
REF:61 !
PARAMETER L(M7C3,CR,NI:C;0) 273.00 +100000; 6000.00  N
REF:11 !
PARAMETER L(M7C3,CR,V:C;0) 273.00 -110271; 6000.00  N
REF:68 !
PARAMETER L(M7C3,FE,MN:C;0) 273.00 -43057+4.0625*T; 6000.00  N
REF:58 !
PARAMETER L(M7C3,FE,MO:C;0) 273.00 -60000; 6000.00  N 
REF:pov11 ! 
PARAMETER L(M7C3,FE,NI:C;0) 273.00 +UNDEF#; 6000.00  N ! 
PARAMETER L(M7C3,MO,V:C;0) 273.00 +1e-8; 6000.00  N 
REF:pov10 ! 
PARAMETER L(M7C3,CR,FE,V:C;0) 273.00 -250158; 6000.00  N
REF:68 !
PARAMETER L(M7C3,CR,FE,MO:C;0) 273.00 -170000; 6000.00  N 
REF:pov11 ! 
PARAMETER L(M7C3,CR,FE,NI:C;0) 273.00 +UNDEF#; 6000.00  N ! 
PARAMETER L(M7C3,FE,MO,NI:C;0) 273.00 +UNDEF#; 6000.00  N ! 
$
$###########################################################################
$                   THERMODYNAMIC PARAMETERS: M12C
$###########################################################################
$
$M12C (Co6W6C)
 PHASE M12C %  3 6   6   1 > 
Co-W-rich carbide. 
>> 1 !
    CONSTITUENT M12C  : CO : W : C :  !
PARAMETER G(M12C,CO:W:C;0) 273.00 -88450-19.1*T+6*GHSERCO#
   +6*GHSERWW#+GHSERCC#; 6000.00  N
REF:243 !
$
$###########################################################################
$                   THERMODYNAMIC PARAMETERS: M23C6 
$###########################################################################
$
 PHASE M23C6  %  3 20   3   6 > 
Face-centered cubic Cr-rich carbide, can contain significant amounts
of W, Mo, V, Ni. Has a large crystallographic unit cell. 
Common equilibrium carbide in 9-12 mass.% Cr-steels. 
Precipitation predominantly on prior austenite grain boundaries 
and lath boundaries. 
>> 5 !
    CONSTITUENT M23C6  : CO,CR,FE,MN,NI,V : CO,CR,FE,MN,MO,NI,V,W : 
                       B,C% :  !
PARAMETER G(M23C6,CO:CO:B;0) 273.00 +23*GHSERCO#+6*GHSERBB#; 6000.00  N
REF:pov09 !
PARAMETER G(M23C6,CO:CO:C;0) 273.00 +145000+116*T+23*GHSERCO#
 +6*GHSERCC#; 6000.00  N
REF:73 !
PARAMETER G(M23C6,CO:CR:B;0) 273.00 +0.8695652*GCOM23C6#
 +0.1304348*GCRM23C6#-6*GHSERCC#+6*GHSERBB#+UNDEF#; 6000.00  N
REF:pov09 !
PARAMETER G(M23C6,CO:CR:C;0) 273.00 +0.8695652*GCOM23C6#
   +0.1304348*GCRM23C6#; 6000.00  N
REF:73 !
PARAMETER G(M23C6,CO:FE:B;0) 273.00 +0.8695652*GCOM23C6#
   +0.1304348*GFEM23C6#-6*GHSERCC#+6*GHSERBB#+UNDEF#; 6000.00  N
REF:pov10 !
PARAMETER G(M23C6,CO:FE:C;0) 273.00 +0.8695652*GCOM23C6#
   +0.1304348*GFEM23C6#+UNDEF#; 6000.00  N
REF:pov10 !
PARAMETER G(M23C6,CO:MN:B;0) 273.00 +0.8695652*GCOM23C6#
   +0.1304348*GMNM23C6#-6*GHSERCC#+6*GHSERBB#+UNDEF#; 6000.00  N
REF:pov10 !
PARAMETER G(M23C6,CO:MN:C;0) 273.00 +0.8695652*GCOM23C6#
   +0.1304348*GMNM23C6#+UNDEF#; 6000.00  N
REF:pov10 !
PARAMETER G(M23C6,CO:MO:B;0) 273.00 +20*GHSERCO#+3*GHSERMO#
   +6*GHSERCC#-6*GHSERCC#+6*GHSERBB#+UNDEF#; 6000.00  N
REF:pov10 !
PARAMETER G(M23C6,CO:MO:C;0) 273.00 +200000+20*GHSERCO#+3*GHSERMO#
   +6*GHSERCC#; 6000.00  N
REF:pov10 !
PARAMETER G(M23C6,CO:NI:B;0) 273.00 +0.869565*GCOM23C6#
   +0.130435*GNIM23C6#-6*GHSERCC#+6*GHSERBB#+UNDEF#; 6000.00  N
REF:pov10 !
PARAMETER G(M23C6,CO:NI:C;0) 273.00 +0.869565*GCOM23C6#
   +0.130435*GNIM23C6#+UNDEF#; 6000.00  N
REF:pov10 !
PARAMETER G(M23C6,CO:V:B;0) 273.00 +0.869565*GCOM23C6#
   +0.130435*GVM23C6#-6*GHSERCC#+6*GHSERBB#+UNDEF#; 6000.00  N
REF:pov10 !
PARAMETER G(M23C6,CO:V:C;0) 273.00 +0.869565*GCOM23C6#
   +0.130435*GVM23C6#+UNDEF#; 6000.00  N
REF:pov10 !
PARAMETER G(M23C6,CO:W:B;0) 273.00 +0.869565*GCOM23C6#
   +3*GHSERWW#+0.7826087*GHSERCC#-6*GHSERCC#+6*GHSERBB#+UNDEF#; 6000.00  N
REF:pov10 !
PARAMETER G(M23C6,CO:W:C;0) 273.00 +0.869565*GCOM23C6#
   +3*GHSERWW#+0.7826087*GHSERCC#+UNDEF#; 6000.00  N
REF:pov10 !
PARAMETER G(M23C6,CR:CO:B;0) 273.00 +0.8695652*GCRM23C6#+0.1304348*GCOM23C6#
   -6*GHSERCC#+6*GHSERBB#+UNDEF#; 6000.00  N
REF:pov09 !
PARAMETER G(M23C6,CR:CO:C;0) 273.00 +0.8695652*GCRM23C6#
   +0.1304348*GCOM23C6#; 6000.00  N
REF:73 !
PARAMETER G(M23C6,CR:CR:B;0) 273.00 -250000+100*T+GCRM23C6#
   -6*GHSERCC#+6*GHSERBB#; 6000.00  N
REF:pov09 !
PARAMETER G(M23C6,CR:CR:C;0) 273.00 +GCRM23C6#; 6000.00  N
REF:11 !
PARAMETER G(M23C6,CR:FE:B;0) 273.00 -250000+100*T+0.8695652*GCRM23C6#
   +0.1304348*GFEM23C6#-6*GHSERCC#+6*GHSERBB#; 6000.00  N
REF:pov09 !
PARAMETER G(M23C6,CR:FE:C;0) 273.00 +0.8695652*GCRM23C6#
   +0.1304348*GFEM23C6#; 6000.00  N
REF:11 !
PARAMETER G(M23C6,CR:MN:B;0) 273.00 +0.869565*GCRM23C6#+0.130435*GMNM23C6#
   -6*GHSERCC#+6*GHSERBB#+UNDEF#; 6000.00  N
REF:pov09 !
PARAMETER G(M23C6,CR:MN:C;0) 273.00 +0.8695652*GCRM23C6#
   +0.1304348*GMNM23C6#; 6000.00  N
REF:58 !
PARAMETER G(M23C6,CR:MO:B;0) 273.00 +20*GHSERCR#+3*GHSERMO#
   -50000-350*T+6*GHSERBB#; 6000.00  N
REF:pov09 !
PARAMETER G(M23C6,CR:MO:C;0) 273.00 +20*GHSERCR#+3*GHSERMO#+6*GHSERCC#
   -439117-50.0535*T; 6000.00  N
REF:61 !
PARAMETER G(M23C6,CR:NI:B;0) 273.00 +0.8695652*GCRM23C6#+0.1304348*GNIM23C6#
   -6*GHSERCC#+6*GHSERBB#-250000+250*T; 6000.00  N
REF:pov09 !
PARAMETER G(M23C6,CR:NI:C;0) 273.00 +0.8695652*GCRM23C6#
   +0.1304348*GNIM23C6#; 6000.00  N
REF:11 !
PARAMETER G(M23C6,CR:V:B;0) 273.00 +0.869565217*GCRM23C6#+0.130435*GVM23C6#
   -6*GHSERCC#+6*GHSERBB#+UNDEF#; 6000.00  N
REF:pov09 !
PARAMETER G(M23C6,CR:V:C;0) 273.00 +0.869565217*GCRM23C6#
   +0.130435*GVM23C6#; 6000.00  N
REF:52 !
PARAMETER G(M23C6,CR:W:B;0) 273.00 +0.869565217*GCRM23C6#+3*GHSERWW#
   +0.7826087*GHSERCC#+18850-75.4*T-6*GHSERCC#+6*GHSERBB#; 6000.00  N
REF:pov09 !
PARAMETER G(M23C6,CR:W:C;0) 273.00 +0.869565217*GCRM23C6#
   +3*GHSERWW#+0.7826087*GHSERCC#+18850-75.4*T; 6000.00  N
REF:57 !
PARAMETER G(M23C6,FE:CO:B;0) 273.00 +0.1304348*GCOM23C6#
   +0.8695652*GFEM23C6#-6*GHSERCC#+6*GHSERBB#+UNDEF#; 6000.00  N
REF:pov10 !
PARAMETER G(M23C6,FE:CO:C;0) 273.00 +0.1304348*GCOM23C6#
   +0.8695652*GFEM23C6#+UNDEF#; 6000.00  N
REF:pov10 !
PARAMETER G(M23C6,FE:CR:B;0) 273.00 +0.1304348*GCRM23C6#+0.8695652*GFEM23C6#
   -6*GHSERCC#+6*GHSERBB#+UNDEF#; 6000.00  N
REF:pov09 !
PARAMETER G(M23C6,FE:CR:C;0) 273.00 +0.1304348*GCRM23C6#
   +0.8695652*GFEM23C6#; 6000.00  N
REF:11 !
PARAMETER G(M23C6,FE:FE:B;0) 273.00 +23*GHSERFE#+6*GHSERBB#
 -391500+17.4*T; 6000.00  N
REF:124 !
PARAMETER G(M23C6,FE:FE:C;0) 273.00 +GFEM23C6#; 6000.00  N
REF:11 !
PARAMETER G(M23C6,FE:MN:B;0) 273.00 +0.869565*GFEM23C6#+0.130435*GMNM23C6#
   -6*GHSERCC#+6*GHSERBB#-365000; 6000.00  N
REF:pov14 !
PARAMETER G(M23C6,FE:MN:C;0) 273.00 +0.869565*GFEM23C6#
   +0.130435*GMNM23C6#; 6000.00  N
REF:15 !
PARAMETER G(M23C6,FE:MO:B;0) 273.00 +20*GHSERFE#+3*GHSERMO#
   -6*GHSERCC#+6*GHSERBB#+UNDEF#; 6000.00  N
REF:pov09 !
PARAMETER G(M23C6,FE:MO:C;0) 273.00 +20*GHSERFE#+3*GHSERMO#
   +6*GHSERCC#-76351-5.0949*T; 6000.00  N
REF:61 !
PARAMETER G(M23C6,FE:NI:B;0) 273.00 +0.8695652*GFEM23C6#+0.1304348*GNIM23C6#
   -6*GHSERCC#+6*GHSERBB#+UNDEF#; 6000.00  N
REF:pov09 !
PARAMETER G(M23C6,FE:NI:C;0) 273.00 +0.8695652*GFEM23C6#
   +0.1304348*GNIM23C6#; 6000.00  N
REF:11 !
PARAMETER G(M23C6,FE:V:B;0) 273.00 +0.869565*GFEM23C6#+0.130435*GVM23C6#
   -6*GHSERCC#+6*GHSERBB#+UNDEF#; 6000.00  N
REF:pov09 !
PARAMETER G(M23C6,FE:V:C;0) 273.00 +0.869565*GFEM23C6#
   +0.130435*GVM23C6#; 6000.00  N
REF:15 !
PARAMETER G(M23C6,FE:W:B;0) 273.00 +0.869565217*GFEM23C6#
 +3*GHSERWW#+0.7826087*GHSERCC#-103240+38.4*T-6*GHSERCC#
 +6*GHSERBB#; 6000.00  N
REF:pov09 !
PARAMETER G(M23C6,FE:W:C;0) 273.00 +0.869565217*GFEM23C6#
   +3*GHSERWW#+0.7826087*GHSERCC#-103240+38.4*T; 6000.00  N
REF:57 !
PARAMETER G(M23C6,MN:CO:B;0) 273.00 +0.8695652*GMNM23C6#
   +0.1304348*GCOM23C6#-6*GHSERCC#+6*GHSERBB#+UNDEF#; 6000.00  N
REF:pov10 !
PARAMETER G(M23C6,MN:CO:C;0) 273.00 +0.8695652*GMNM23C6#
   +0.1304348*GCOM23C6#+UNDEF#; 6000.00  N
REF:pov10 !
PARAMETER G(M23C6,MN:CR:B;0) 273.00 +0.869565*GMNM23C6#+0.130435*GCRM23C6#
   -6*GHSERCC#+6*GHSERBB#+UNDEF#; 6000.00  N
REF:pov09 !
PARAMETER G(M23C6,MN:CR:C;0) 273.00 +0.8695652*GMNM23C6#
   +0.1304348*GCRM23C6#; 6000.00  N
REF:58 !
PARAMETER G(M23C6,MN:FE:B;0) 273.00 +0.869565*GMNM23C6#+0.130435*GFEM23C6#
   -6*GHSERCC#+6*GHSERBB#-365000; 6000.00  N
REF:pov14 !
PARAMETER G(M23C6,MN:FE:C;0) 273.00 +0.869565*GMNM23C6#
   +0.130435*GFEM23C6#; 6000.00  N
REF:15 !
PARAMETER G(M23C6,MN:MN:B;0) 273.00 +GMNM23C6#-6*GHSERCC#
   +6*GHSERBB#-250000-50*T; 6000.00  N
REF:pov14 !
PARAMETER G(M23C6,MN:MN:C;0) 273.00 +GMNM23C6#; 6000.00  N
REF:15 !
PARAMETER G(M23C6,MN:MO:B;0) 273.00 +20*GHSERMN#+3*GHSERMO#
   +6*GHSERBB#+UNDEF#; 6000.00  N
REF:pov10 !
PARAMETER G(M23C6,MN:MO:C;0) 273.00 +20*GHSERMN#+3*GHSERMO#
   +6*GHSERCC#+UNDEF#; 6000.00  N
REF:pov10 !
PARAMETER G(M23C6,MN:NI:B;0) 273.00 +0.869565*GMNM23C6#
   +0.130435*GNIM23C6#-6*GHSERCC#+6*GHSERBB#+UNDEF#; 6000.00  N
REF:pov10 !
PARAMETER G(M23C6,MN:NI:C;0) 273.00 +0.869565*GMNM23C6#
   +0.130435*GNIM23C6#+UNDEF#; 6000.00  N
REF:pov10 !
PARAMETER G(M23C6,MN:V:B;0) 273.00 +0.869565*GMNM23C6#+0.130435*GVM23C6#
   -6*GHSERCC#+6*GHSERBB#+UNDEF#; 6000.00  N
REF:pov09 !
PARAMETER G(M23C6,MN:V:C;0) 273.00 +0.869565*GMNM23C6#
   +0.130435*GVM23C6#; 6000.00  N
REF:15 !
PARAMETER G(M23C6,MN:W:B;0) 273.00 +0.869565217*GMNM23C6#
   +3*GHSERWW#+0.7826087*GHSERCC#-6*GHSERCC#+6*GHSERBB#+UNDEF#; 6000.00  N
REF:pov10 !
PARAMETER G(M23C6,MN:W:C;0) 273.00 +0.869565217*GMNM23C6#
   +3*GHSERWW#+0.7826087*GHSERCC#+UNDEF#; 6000.00  N
REF:pov10 !
PARAMETER G(M23C6,NI:CO:B;0) 273.00 +0.8695652*GNIM23C6#
   +0.1304348*GCOM23C6#-6*GHSERCC#+6*GHSERBB#+UNDEF#; 6000.00  N
REF:pov10 !
PARAMETER G(M23C6,NI:CO:C;0) 273.00 +0.8695652*GNIM23C6#
   +0.1304348*GCOM23C6#+UNDEF#; 6000.00  N
REF:pov10 !
PARAMETER G(M23C6,NI:CR:B;0) 273.00 +0.8695652*GNIM23C6#+0.1304348*GCRM23C6#
   -6*GHSERCC#+6*GHSERBB#+UNDEF#; 6000.00  N
REF:pov09 !
PARAMETER G(M23C6,NI:CR:C;0) 273.00 +0.8695652*GNIM23C6#
   +0.1304348*GCRM23C6#; 6000.00  N
REF:11 !
PARAMETER G(M23C6,NI:FE:B;0) 273.00 +0.869565*GNIM23C6#
   +0.130435*GFEM23C6#-6*GHSERCC#+6*GHSERBB#+UNDEF#; 6000.00  N
REF:pov10 !
PARAMETER G(M23C6,NI:FE:C;0) 273.00 +0.869565*GNIM23C6#
   +0.130435*GFEM23C6#; 6000.00  N
REF:pov10 !
PARAMETER G(M23C6,NI:MN:B;0) 273.00 +0.869565*GNIM23C6#
   +0.130435*GMNM23C6#-6*GHSERCC#+6*GHSERBB#+UNDEF#; 6000.00  N
REF:pov10 !
PARAMETER G(M23C6,NI:MN:C;0) 273.00 +0.869565*GNIM23C6#
   +0.130435*GMNM23C6#+UNDEF#; 6000.00  N
REF:pov10 !
PARAMETER G(M23C6,NI:MO:B;0) 273.00 +20*GHSERNI#+3*GHSERMO#
   +6*GHSERBB#+UNDEF#; 6000.00  N
REF:pov10 !
PARAMETER G(M23C6,NI:MO:C;0) 273.00 +20*GHSERNI#+3*GHSERMO#
   +6*GHSERCC#; 6000.00  N
REF:pov10 !
PARAMETER G(M23C6,NI:NI:B;0) 273.00 +GNIM23C6#-6*GHSERCC#
   +6*GHSERBB#+UNDEF#; 6000.00  N
REF:pov09 !
PARAMETER G(M23C6,NI:NI:C;0) 273.00 +GNIM23C6#; 6000.00  N
REF:11 !
PARAMETER G(M23C6,NI:V:B;0) 273.00 +0.869565*GNIM23C6#
   +0.130435*GVM23C6#-6*GHSERCC#+6*GHSERBB#+UNDEF#; 6000.00  N
REF:pov10 !
PARAMETER G(M23C6,NI:V:C;0) 273.00 +0.869565*GNIM23C6#
   +0.130435*GVM23C6#+UNDEF#; 6000.00  N
REF:pov10 !
PARAMETER G(M23C6,NI:W:B;0) 273.00 +0.869565*GNIM23C6#
   +3*GHSERWW#+0.7826087*GHSERCC#-6*GHSERCC#+6*GHSERBB#+UNDEF#; 6000.00  N
REF:pov10 !
PARAMETER G(M23C6,NI:W:C;0) 273.00 +0.869565*GNIM23C6#
   +3*GHSERWW#+0.7826087*GHSERCC#+UNDEF#; 6000.00  N
REF:pov10 !
PARAMETER G(M23C6,V:CO:B;0) 273.00 +0.869565217*GVM23C6#
   +0.130435*GCOM23C6#-6*GHSERCC#+6*GHSERBB#+UNDEF#; 6000.00  N
REF:pov10 !
PARAMETER G(M23C6,V:CO:C;0) 273.00 +0.869565217*GVM23C6#
   +0.130435*GCOM23C6#+UNDEF#; 6000.00  N
REF:pov10 !
PARAMETER G(M23C6,V:CR:B;0) 273.00 +0.869565217*GVM23C6#+0.130435*GCRM23C6#
   -6*GHSERCC#+6*GHSERBB#+UNDEF#; 6000.00  N
REF:pov09 !
PARAMETER G(M23C6,V:CR:C;0) 273.00 +0.869565217*GVM23C6#
   +0.130435*GCRM23C6#; 6000.00  N
REF:52 !
PARAMETER G(M23C6,V:FE:B;0) 273.00 +0.869565*GVM23C6#+0.130435*GFEM23C6#
   -6*GHSERCC#+6*GHSERBB#+UNDEF#; 6000.00  N
REF:pov09 !
PARAMETER G(M23C6,V:FE:C;0) 273.00 +0.869565*GVM23C6#
   +0.130435*GFEM23C6#; 6000.00  N
REF:15 !
