Repository: by-student-2017/OpenCALPHAD-v6-examples

# OpenCALPHAD-v6-examples
- Note 1: The "map" can not be created well in many systems. I tried various TDBs of "CPDDB", but OpenCALPHAD should be considered to be of limited use. 
- Note 2: If you want to draw trigonometric phase diagrams, pycalphad is recommended. Examples files are also available here (https://github.com/by-student-2017/pycalphad-v.0.10.3-examples.git).

## TDB files
- NIMS: CPDDB: https://cpddb.nims.go.jp/ (There are some files that cannot be read properly. It takes some time to register, but it is free to use.)
- TDBDB: https://avdwgroup.engin.brown.edu/ , https://www.sciencedirect.com/science/article/pii/S0364591618300099 (Open Access)

File: TDB_files/MatCalc6/mc_fe_bainite.tdb (part 7 of 12)
PARAMETER L(MU_PHASE,FE,SI:MO:CO;0) 273.00 +1e-8; 6000.00  N
REF:pov09 !
PARAMETER L(MU_PHASE,FE,SI:MO:FE;0) 273.00 +1e-8; 6000.00  N
REF:pov09 !
PARAMETER L(MU_PHASE,FE,SI:MO:MO;0) 273.00 +1e-8; 6000.00  N
REF:pov09 !
PARAMETER L(MU_PHASE,FE,SI:MO:SI;0) 273.00 +1e-8; 6000.00  N
REF:pov09 !
PARAMETER L(MU_PHASE,FE,NI:MO:FE;0) 273.00 -325000; 6000.00  N
REF:pov13 !
PARAMETER L(MU_PHASE,FE,NI:MO:MO;0) 273.00 -325000; 6000.00  N
REF:pov13 !
PARAMETER L(MU_PHASE,MO:MO:CO,MO;0) 273.00 -117092.4+115*T; 6000.00  N
REF:77 !
PARAMETER L(MU_PHASE,SI:MO:CO,FE;0) 273.00 +1e-8; 6000.00  N
REF:pov09 !
PARAMETER L(MU_PHASE,SI:MO:CO,MO;0) 273.00 +1e-8; 6000.00  N
REF:pov09 !
PARAMETER L(MU_PHASE,SI:MO:CO,SI;0) 273.00 +1e-8; 6000.00  N
REF:pov09 !
PARAMETER L(MU_PHASE,SI:MO:FE,MO;0) 273.00 +1e-8; 6000.00  N
REF:pov09 !
PARAMETER L(MU_PHASE,SI:MO:FE,SI;0) 273.00 +1e-8; 6000.00  N
REF:pov09 !
PARAMETER L(MU_PHASE,SI:MO:MO,SI;0) 273.00 +1e-8; 6000.00  N
REF:pov09 !
$
PARAMETER L(MU_PHASE,CO,FE:MO:MO,SI;0) 273.00 +1e-8; 6000.00  N
REF:pov09 !
PARAMETER L(MU_PHASE,FE,MO:MO:MO,SI;0) 273.00 +1e-8; 6000.00  N
REF:pov09 !
$
PARAMETER L(MU_PHASE,NB,NI:NB:NB;0) 273.00 +273734.5; 6000.00  N
REF:54 !
PARAMETER L(MU_PHASE,NB,NI:NB:NB;1) 273.00 +451218.3; 6000.00  N
REF:54 !
$
$#####################################################################
$                   THERMODYNAMIC PARAMETERS: MU_PHASE_I
$#####################################################################
$
 PHASE MU_PHASE_I  %  4 6  1   2   4 > 
Hard, brittle intermetallic compound. W6Fe7-type. 
Important hardening phase in Fe-Co-Mo alloys. Advanced description, 
based on model V from ref 77. Use for Fe-Co-Mo-Si tool steel applications. 
>> 4 !
 CONSTITUENT MU_PHASE_I : CO,FE%,MO : CO%,FE,MO,SI : CO,FE,MO%,SI : 
   CO,FE,MO% : !
PARAMETER G(MU_PHASE_I,CO:CO:CO:MO;0) 273.00 -130245.8+57.602*T+7*GCOFCC#
   +2*GCOBCC#+4*GHSERMO#; 6000.00  N
REF:77 !
PARAMETER G(MU_PHASE_I,CO:CO:MO:MO;0) 273.00 -105406.7+19.784*T
   +7*GCOFCC#+6*GHSERMO#; 6000.00  N
REF:77 !
PARAMETER G(MU_PHASE_I,CO:MO:CO:MO;0) 273.00 -111839.1+52.818*T
   +6*GCOFCC#+4*GHSERMO#+2*GCOBCC#+GMOFCC#; 6000.00  N
REF:77 !
PARAMETER G(MU_PHASE_I,CO:MO:MO:MO;0) 273.00 -87000+15*T
   +6*GCOFCC#+6*GHSERMO#+GMOFCC#; 6000.00  N
REF:77 !
PARAMETER G(MU_PHASE_I,CO:MO:MO:CO;0) 273.00 +6*GCOFCC#+GMOFCC#+4*GCOBCC#
   +2*GHSERMO#; 6000.00  N
REF:pov11 !
PARAMETER G(MU_PHASE_I,FE:FE:FE:FE;0) 273.00 +7*GFEFCC#
   +2*GHSERFE#+4*GHSERFE#
   +100000; 6000.00  N
REF:pov13 !
PARAMETER G(MU_PHASE_I,MO:CO:CO:MO;0) 273.00 +6*GMOFCC#+GCOFCC#+2*GCOBCC#
   +4*GHSERMO#; 6000.00  N
REF:pov11 !
PARAMETER G(MU_PHASE_I,MO:CO:MO:CO;0) 273.00 +6*GMOFCC#+GCOFCC#+2*GHSERMO#
   +4*GCOBCC#; 6000.00  N
REF:pov11 !
PARAMETER G(MU_PHASE_I,MO:MO:CO:CO;0) 273.00 +6*GMOFCC#+GMOFCC#+2*GCOBCC#
   +4*GCOBCC#; 6000.00  N
REF:pov11 !
PARAMETER G(MU_PHASE_I,MO:CO:MO:MO;0) 273.00 +6*GMOFCC#+GCOFCC#+2*GHSERMO#
   +4*GHSERMO#+500000; 6000.00  N
REF:pov11 !
PARAMETER G(MU_PHASE_I,MO:MO:CO:MO;0) 273.00 +6*GMOFCC#+GMOFCC#+2*GCOBCC#
   +4*GHSERMO#; 6000.00  N
REF:pov11 !
PARAMETER G(MU_PHASE_I,MO:MO:MO:CO;0) 273.00 +6*GMOFCC#+GMOFCC#+2*GHSERMO#
   +4*GCOBCC#; 6000.00  N
REF:pov11 !
PARAMETER G(MU_PHASE_I,FE:FE:MO:FE;0) 273.00 +7*GFEFCC#
   +2*GHSERMO#+4*GHSERFE#; 6000.00  N
REF:pov13 !
PARAMETER G(MU_PHASE_I,FE:FE:MO:MO;0) 273.00 +7*GFEFCC#+6*GHSERMO#
   -46663-5.891*T; 6000.00  N
REF:111 !
PARAMETER G(MU_PHASE_I,FE:FE:FE:MO;0) 273.00 +7*GFEFCC#+2*GHSERFE#
   +4*GHSERMO#-25000; 6000.00  N
REF:pov13 !
PARAMETER G(MU_PHASE_I,MO:FE:FE:FE;0) 273.00 +6*GMOFCC#+GFEFCC#
   +2*GHSERFE#+4*GHSERFE#; 6000.00  N
REF:pov11 !
PARAMETER G(MU_PHASE_I,FE:MO:FE:FE;0) 273.00 +6*GFEFCC#+4*GHSERFE#
   +2*GHSERFE#+GMOFCC#; 6000.00  N
REF:pov13 !
PARAMETER G(MU_PHASE_I,FE:MO:FE:MO;0) 273.00 +6*GFEFCC#+4*GHSERMO#
   +2*GHSERFE#+GMOFCC#; 6000.00  N
REF:pov11 !
PARAMETER G(MU_PHASE_I,FE:MO:MO:MO;0) 273.00  +6*GFEFCC#+6*GHSERMO#
   +GMOFCC#; 6000.00  N
REF:pov11 !
PARAMETER G(MU_PHASE_I,FE:MO:MO:FE;0) 273.00 +6*GFEFCC#
   +GMOFCC#+4*GHSERFE#
   +2*GHSERMO#; 6000.00  N
REF:pov11 !
PARAMETER G(MU_PHASE_I,MO:FE:FE:MO;0) 273.00 +6*GMOFCC#+GFEFCC#+2*GHSERFE#
   +4*GHSERMO#+200000; 6000.00  N
REF:pov11 !
PARAMETER G(MU_PHASE_I,MO:FE:MO:FE;0) 273.00 +6*GMOFCC#+GFEFCC#+2*GHSERMO#
   +4*GHSERFE#; 6000.00  N
REF:pov11 !
PARAMETER G(MU_PHASE_I,MO:MO:FE:FE;0) 273.00 +6*GMOFCC#+GMOFCC#+2*GHSERFE#
   +4*GHSERFE#; 6000.00  N
REF:pov11 !
PARAMETER G(MU_PHASE_I,MO:FE:MO:MO;0) 273.00 +6*GMOFCC#+GFEFCC#+2*GHSERMO#
   +4*GHSERMO#+200000; 6000.00  N
REF:pov11 !
PARAMETER G(MU_PHASE_I,MO:MO:FE:MO;0) 273.00 +6*GMOFCC#+GMOFCC#+2*GHSERFE#
   +4*GHSERMO#; 6000.00  N
REF:pov11 !
PARAMETER G(MU_PHASE_I,MO:MO:MO:FE;0) 273.00 +6*GMOFCC#+GMOFCC#+2*GHSERMO#
   +4*GHSERFE#; 6000.00  N
REF:pov11 !
PARAMETER G(MU_PHASE_I,MO:MO:MO:MO;0) 273.00 +65000+7*GMOFCC#
   +6*GHSERMO#; 6000.00  N
REF:77 !
PARAMETER G(MU_PHASE_I,CO:CO:CO:FE;0) 273.00 +7*GCOFCC#
   +2*GCOBCC#+4*GHSERFE#; 6000.00  N
REF:pov11 !
PARAMETER G(MU_PHASE_I,CO:CO:FE:FE;0) 273.00 +7*GCOFCC#
   +6*GHSERMO#; 6000.00  N
REF:pov11 !
PARAMETER G(MU_PHASE_I,CO:FE:CO:FE;0) 273.00 +6*GCOFCC#+4*GHSERMO#
   +2*GCOBCC#+GMOFCC#; 6000.00  N
REF:pov11 !
PARAMETER G(MU_PHASE_I,CO:FE:FE:FE;0) 273.00  +6*GCOFCC#+6*GHSERMO#
   +GMOFCC#; 6000.00  N
REF:pov11 !
$
PARAMETER G(MU_PHASE_I,CO:FE:FE:CO;0) 273.00 +6*GCOFCC#+GFEFCC#
   +4*GCOBCC#
   +2*GHSERFE#; 6000.00  N
REF:pov11 !
PARAMETER G(MU_PHASE_I,FE:CO:CO:FE;0) 273.00 +6*GFEFCC#+GCOFCC#
   +2*GCOBCC#
   +4*GHSERFE#; 6000.00  N
REF:pov11 !
PARAMETER G(MU_PHASE_I,FE:CO:FE:CO;0) 273.00 +6*GFEFCC#+GCOFCC#
   +2*GHSERFE#
   +4*GCOBCC#; 6000.00  N
REF:pov11 !
PARAMETER G(MU_PHASE_I,FE:FE:CO:CO;0) 273.00 +6*GFEFCC#+GFEFCC#
   +2*GCOBCC#
   +4*GCOBCC#; 6000.00  N
REF:pov11 !
PARAMETER G(MU_PHASE_I,FE:CO:FE:FE;0) 273.00 +6*GFEFCC#+GCOFCC#
   +2*GHSERFE#
   +4*GHSERFE#; 6000.00  N
REF:pov11 !
PARAMETER G(MU_PHASE_I,FE:FE:CO:FE;0) 273.00 +6*GFEFCC#+GFEFCC#
   +2*GCOBCC#
   +4*GHSERFE#; 6000.00  N
REF:pov11 !
PARAMETER G(MU_PHASE_I,FE:FE:FE:CO;0) 273.00 +6*GFEFCC#+GFEFCC#
   +2*GHSERFE#
   +4*GCOBCC#; 6000.00  N
REF:pov11 !
$
PARAMETER G(MU_PHASE_I,CO:CO:MO:FE;0) 273.00 +7*GCOFCC#
   +2*GHSERMO#+4*GHSERFE#; 6000.00  N
REF:pov09 !
PARAMETER G(MU_PHASE_I,CO:CO:FE:MO;0) 273.00 -100000+7*GCOFCC#
   +4*GHSERMO#+2*GHSERFE#; 6000.00  N
REF:pov11 !
PARAMETER G(MU_PHASE_I,CO:MO:CO:FE;0) 273.00 +6*GCOFCC#
   +GMOFCC#+2*GCOBCC#+4*GHSERFE#; 6000.00  N
REF:pov09 !
PARAMETER G(MU_PHASE_I,CO:FE:CO:MO;0) 273.00 +6*GCOFCC#
   +GFEFCC#+2*GCOBCC#+4*GHSERMO#; 6000.00  N
REF:pov09 !
PARAMETER G(MU_PHASE_I,CO:MO:FE:CO;0) 273.00 +6*GCOFCC#
   +GMOFCC#+2*GHSERFE#+4*GCOBCC#; 6000.00  N
REF:pov09 !
PARAMETER G(MU_PHASE_I,CO:FE:MO:CO;0) 273.00 +6*GCOFCC#
   +GFEFCC#+2*GHSERMO#+4*GCOBCC#; 6000.00  N
REF:pov09 !
PARAMETER G(MU_PHASE_I,MO:CO:CO:FE;0) 273.00 +6*GMOFCC#
   +GCOFCC#+2*GCOBCC#+4*GHSERFE#; 6000.00  N
REF:pov09 !
PARAMETER G(MU_PHASE_I,FE:CO:CO:MO;0) 273.00 +6*GFEFCC#
   +GCOFCC#+2*GCOBCC#+4*GHSERMO#; 6000.00  N
REF:pov09 !
PARAMETER G(MU_PHASE_I,FE:MO:CO:CO;0) 273.00 +6*GFEFCC#
   +GMOFCC#+2*GCOBCC#+4*GCOBCC#; 6000.00  N
REF:pov09 !
PARAMETER G(MU_PHASE_I,MO:FE:CO:CO;0) 273.00 +6*GMOFCC#
   +GFEFCC#+2*GCOBCC#+4*GCOBCC#; 6000.00  N
REF:pov09 !
$
PARAMETER G(MU_PHASE_I,MO:MO:CO:FE;0) 273.00 +7*GMOFCC#
   +2*GCOBCC#+4*GHSERFE#; 6000.00  N
REF:pov09 !
PARAMETER G(MU_PHASE_I,MO:MO:FE:CO;0) 273.00 +7*GMOFCC#
   +2*GHSERFE#+4*GCOBCC#; 6000.00  N
REF:pov09 !
PARAMETER G(MU_PHASE_I,MO:CO:MO:FE;0) 273.00 +6*GMOFCC#
   +GCOFCC#+2*GHSERMO#+4*GHSERFE#; 6000.00  N
REF:pov09 !
PARAMETER G(MU_PHASE_I,MO:FE:MO:CO;0) 273.00 +6*GMOFCC#
   +GFEFCC#+2*GHSERMO#+4*GCOBCC#; 6000.00  N
REF:pov09 !
PARAMETER G(MU_PHASE_I,MO:CO:FE:MO;0) 273.00 +6*GMOFCC#
   +GCOFCC#+2*GHSERFE#+4*GHSERMO#; 6000.00  N
REF:pov09 !
PARAMETER G(MU_PHASE_I,MO:FE:CO:MO;0) 273.00 +6*GMOFCC#
   +GFEFCC#+2*GCOBCC#+4*GHSERMO#; 6000.00  N
REF:pov09 !
PARAMETER G(MU_PHASE_I,CO:MO:MO:FE;0) 273.00 +6*GCOFCC#
   +GMOFCC#+2*GHSERMO#+4*GHSERFE#; 6000.00  N
REF:pov09 !
PARAMETER G(MU_PHASE_I,FE:MO:MO:CO;0) 273.00 +6*GFEFCC#
   +GMOFCC#+2*GHSERMO#+4*GCOBCC#; 6000.00  N
REF:pov09 !
PARAMETER G(MU_PHASE_I,FE:CO:MO:MO;0) 273.00 -95000+6*GFEFCC#
   +GCOFCC#+2*GHSERMO#+4*GHSERMO#; 6000.00  N
REF:pov11 !
PARAMETER G(MU_PHASE_I,CO:FE:MO:MO;0) 273.00 +6*GCOFCC#
   +GFEFCC#+2*GHSERMO#+4*GHSERMO#; 6000.00  N
REF:pov09 !
$
PARAMETER G(MU_PHASE_I,FE:FE:CO:MO;0) 273.00 +7*GFEFCC#
   +2*GCOBCC#+4*GHSERMO#; 6000.00  N
REF:pov09 !
PARAMETER G(MU_PHASE_I,FE:FE:MO:CO;0) 273.00 +7*GFEFCC#
   +2*GHSERMO#+4*GCOBCC#; 6000.00  N
REF:pov09 !
PARAMETER G(MU_PHASE_I,FE:MO:FE:CO;0) 273.00 +6*GFEFCC#
   +GMOFCC#+2*GHSERFE#+4*GCOBCC#; 6000.00  N
REF:pov09 !
PARAMETER G(MU_PHASE_I,FE:CO:FE:MO;0) 273.00 +6*GFEFCC#
   +GCOFCC#+2*GHSERFE#+4*GHSERMO#-10000; 6000.00  N
REF:pov13 !
PARAMETER G(MU_PHASE_I,FE:CO:MO:FE;0) 273.00 +6*GFEFCC#
   +GCOFCC#+2*GHSERMO#+4*GHSERFE#; 6000.00  N
REF:pov09 !
PARAMETER G(MU_PHASE_I,FE:MO:CO:FE;0) 273.00 +6*GFEFCC#
   +GMOFCC#+2*GCOBCC#+4*GHSERFE#; 6000.00  N
REF:pov09 !
PARAMETER G(MU_PHASE_I,CO:FE:FE:MO;0) 273.00 +6*GCOFCC#
   +GFEFCC#+2*GHSERFE#+4*GHSERMO#; 6000.00  N
REF:pov09 !
PARAMETER G(MU_PHASE_I,MO:FE:FE:CO;0) 273.00 +6*GMOFCC#
   +GFEFCC#+2*GHSERFE#+4*GCOBCC#; 6000.00  N
REF:pov09 !
PARAMETER G(MU_PHASE_I,MO:CO:FE:FE;0) 273.00 +6*GMOFCC#
   +GCOFCC#+2*GHSERFE#+4*GHSERFE#; 6000.00  N
REF:pov09 !
PARAMETER G(MU_PHASE_I,CO:MO:FE:FE;0) 273.00 +6*GCOFCC#
   +GMOFCC#+2*GHSERFE#+4*GHSERFE#; 6000.00  N
REF:pov09 !
$
$----------------------Interaction parameters----------------------
$
PARAMETER L(MU_PHASE_I,CO,FE:CO:MO:MO;0) 273.00 -60000; 6000.00  N
REF:pov11 !
PARAMETER L(MU_PHASE_I,CO,FE:CO:MO:MO;1) 273.00 -60000; 6000.00  N
REF:pov11 !
PARAMETER L(MU_PHASE_I,CO,FE:FE:MO:MO;0) 273.00 +1e-8; 6000.00  N
REF:pov11 !
PARAMETER L(MU_PHASE_I,CO,FE:CO:MO:FE;0) 273.00 +1e-8; 6000.00  N
REF:pov11 !
PARAMETER L(MU_PHASE_I,CO,FE:CO:MO:CO;0) 273.00 +1e-8; 6000.00  N
REF:pov11 !
PARAMETER L(MU_PHASE_I,CO,FE:CO:MO:FE,MO;0) 273.00 0; 6000.00  N
REF:pov11 !
PARAMETER L(MU_PHASE_I,FE:CO:MO:FE,MO;0) 273.00 +200000; 6000.00  N
REF:pov11 !
PARAMETER L(MU_PHASE_I,CO:FE:MO:FE,MO;0) 273.00 +200000; 6000.00  N
REF:pov11 !
PARAMETER L(MU_PHASE_I,CO:CO:MO:FE,MO;0) 273.00 +200000; 6000.00  N
REF:pov11 !
PARAMETER L(MU_PHASE_I,FE:FE:MO:FE,MO;0) 273.00 +200000; 6000.00  N
REF:pov11 !
PARAMETER L(MU_PHASE_I,FE:CO:FE,MO:MO;0) 273.00 -175000; 6000.00  N
REF:pov11 !
PARAMETER L(MU_PHASE_I,CO:FE:FE,MO:MO;0) 273.00 -175000; 6000.00  N
REF:pov11 !
PARAMETER L(MU_PHASE_I,FE:CO:CO,MO:MO;0) 273.00 -175000; 6000.00  N
REF:pov11 !
PARAMETER L(MU_PHASE_I,CO:FE:CO,MO:MO;0) 273.00 -175000; 6000.00  N
REF:pov11 !
PARAMETER L(MU_PHASE_I,CO:CO,MO:CO:MO;0) 273.00 -4263+10*T; 6000.00  N
REF:77 !
PARAMETER L(MU_PHASE_I,CO:CO,MO:MO:MO;0) 273.00 -4263+10*T; 6000.00  N
REF:77 !
PARAMETER L(MU_PHASE_I,CO:CO:CO,MO:MO;0) 273.00 -8141+20*T; 6000.00  N
REF:77 !
PARAMETER L(MU_PHASE_I,CO:MO:CO,MO:MO;0) 273.00 -8141+20*T; 6000.00  N
REF:77 !
$
$ PARAMETER WITH SILICON
$
PARAMETER G(MU_PHASE_I,MO:SI:SI:MO;0) 273.00 +6*GMOFCC#+GSIFCC#+2*GSIBCC#
   +4*GHSERMO#; 6000.00  N
REF:pov11 !
PARAMETER G(MU_PHASE_I,MO:SI:MO:MO;0) 273.00 +6*GMOFCC#+GSIFCC#+2*GHSERMO#
   +4*GHSERMO#; 6000.00  N
REF:pov11 !
PARAMETER G(MU_PHASE_I,MO:MO:SI:MO;0) 273.00 +6*GMOFCC#+GMOFCC#+2*GSIBCC#
   +4*GHSERMO#; 6000.00  N
REF:pov11 !
PARAMETER G(MU_PHASE_I,FE:SI:SI:FE;0) 273.00 +6*GFEFCC#+GSIFCC#
   +2*GSIBCC#
   +4*GHSERFE#; 6000.00  N
REF:pov11 !
PARAMETER G(MU_PHASE_I,FE:SI:FE:FE;0) 273.00 +6*GFEFCC#+GSIFCC#
   +2*GHSERFE#
   +4*GHSERFE#; 6000.00  N
REF:pov11 !
PARAMETER G(MU_PHASE_I,FE:FE:SI:FE;0) 273.00 +6*GFEFCC#+GFEFCC#
   +2*GSIBCC#
   +4*GHSERFE#; 6000.00  N
REF:pov11 !
PARAMETER G(MU_PHASE_I,MO:SI:SI:FE;0) 273.00 +6*GMOFCC#
   +GSIFCC#+2*GSIBCC#+4*GHSERFE#; 6000.00  N
REF:pov11 !
PARAMETER G(MU_PHASE_I,FE:SI:SI:MO;0) 273.00 +6*GFEFCC#
   +GSIFCC#+2*GSIBCC#+4*GHSERMO#; 6000.00  N
REF:pov11 !
PARAMETER G(MU_PHASE_I,MO:MO:SI:FE;0) 273.00 +7*GMOFCC#
   +2*GSIBCC#+4*GHSERFE#; 6000.00  N
REF:pov11 !
PARAMETER G(MU_PHASE_I,MO:SI:MO:FE;0) 273.00 +6*GMOFCC#
   +GSIFCC#+2*GHSERMO#+4*GHSERFE#; 6000.00  N
REF:pov11 !
PARAMETER G(MU_PHASE_I,MO:SI:FE:MO;0) 273.00 +6*GMOFCC#
   +GSIFCC#+2*GHSERFE#+4*GHSERMO#; 6000.00  N
REF:pov11 !
PARAMETER G(MU_PHASE_I,MO:FE:SI:MO;0) 273.00 +6*GMOFCC#
   +GFEFCC#+2*GSIBCC#+4*GHSERMO#; 6000.00  N
REF:pov11 !
PARAMETER G(MU_PHASE_I,FE:SI:MO:MO;0) 273.00 +6*GFEFCC#
   +GSIFCC#+2*GHSERMO#+4*GHSERMO#; 6000.00  N
REF:pov11 !
PARAMETER G(MU_PHASE_I,FE:FE:SI:MO;0) 273.00 +7*GFEFCC#
   +2*GSIBCC#+4*GHSERMO#-400000+32*T; 6000.00  N
REF:pov11 !
PARAMETER G(MU_PHASE_I,FE:SI:FE:MO;0) 273.00 +6*GFEFCC#
   +GSIFCC#+2*GHSERFE#+4*GHSERMO#; 6000.00  N
REF:pov11 !
PARAMETER G(MU_PHASE_I,FE:SI:MO:FE;0) 273.00 +6*GFEFCC#
   +GSIFCC#+2*GHSERMO#+4*GHSERFE#; 6000.00  N
REF:pov11 !
PARAMETER G(MU_PHASE_I,FE:MO:SI:FE;0) 273.00 +6*GFEFCC#
   +GMOFCC#+2*GSIBCC#+4*GHSERFE#; 6000.00  N
REF:pov11 !
PARAMETER G(MU_PHASE_I,MO:SI:FE:FE;0) 273.00 +6*GMOFCC#
   +GSIFCC#+2*GHSERFE#+4*GHSERFE#; 6000.00  N
REF:pov11 !
PARAMETER G(MU_PHASE_I,CO:SI:SI:CO;0) 273.00 +6*GCOFCC#
   +GSIFCC#+2*GSIBCC#
   +4*GCOBCC#; 6000.00  N
REF:pov11 !
PARAMETER G(MU_PHASE_I,CO:SI:CO:CO;0) 273.00 +6*GCOFCC#
   +GSIFCC#+2*GCOBCC#
   +4*GCOBCC#; 6000.00  N
REF:pov11 !
PARAMETER G(MU_PHASE_I,CO:CO:SI:CO;0) 273.00 +6*GCOFCC#
   +GCOFCC#+2*GSIBCC#
   +4*GCOBCC#; 6000.00  N
REF:pov11 !
PARAMETER G(MU_PHASE_I,CO:SI:SI:FE;0) 273.00 +6*GCOFCC#
   +GSIFCC#+2*GSIBCC#+4*GHSERFE#; 6000.00  N
REF:pov11 !
PARAMETER G(MU_PHASE_I,FE:SI:SI:CO;0) 273.00 +6*GFEFCC#
   +GSIFCC#+2*GSIBCC#+4*GCOBCC#; 6000.00  N
REF:pov11 !
$
PARAMETER G(MU_PHASE_I,CO:CO:SI:FE;0) 273.00 +7*GCOFCC#
   +2*GSIBCC#+4*GHSERFE#; 6000.00  N
REF:pov11 !
PARAMETER G(MU_PHASE_I,CO:SI:CO:FE;0) 273.00 +6*GCOFCC#
   +GSIFCC#+2*GCOBCC#+4*GHSERFE#; 6000.00  N
REF:pov11 !
PARAMETER G(MU_PHASE_I,CO:SI:FE:CO;0) 273.00 +6*GCOFCC#
   +GSIFCC#+2*GHSERFE#+4*GCOBCC#; 6000.00  N
REF:pov11 !
PARAMETER G(MU_PHASE_I,CO:FE:SI:CO;0) 273.00 +6*GCOFCC#
   +GFEFCC#+2*GSIBCC#+4*GCOBCC#; 6000.00  N
REF:pov11 !
PARAMETER G(MU_PHASE_I,FE:SI:CO:CO;0) 273.00 +6*GFEFCC#
   +GSIFCC#+2*GCOBCC#+4*GCOBCC#; 6000.00  N
REF:pov11 !
PARAMETER G(MU_PHASE_I,FE:FE:SI:CO;0) 273.00 +7*GFEFCC#
   +2*GSIBCC#+4*GCOBCC#; 6000.00  N
REF:pov11 !
PARAMETER G(MU_PHASE_I,FE:SI:FE:CO;0) 273.00 +6*GFEFCC#
   +GSIFCC#+2*GHSERFE#+4*GCOBCC#; 6000.00  N
REF:pov11 !
PARAMETER G(MU_PHASE_I,FE:SI:CO:FE;0) 273.00 +6*GFEFCC#
   +GSIFCC#+2*GCOBCC#+4*GHSERFE#; 6000.00  N
REF:pov11 !
PARAMETER G(MU_PHASE_I,FE:CO:SI:FE;0) 273.00 +6*GFEFCC#
   +GCOFCC#+2*GSIBCC#+4*GHSERFE#; 6000.00  N
REF:pov11 !
PARAMETER G(MU_PHASE_I,CO:SI:FE:FE;0) 273.00 +6*GCOFCC#
   +GSIFCC#+2*GHSERFE#+4*GHSERFE#; 6000.00  N
REF:pov11 !
$
PARAMETER G(MU_PHASE_I,MO:SI:SI:CO;0) 273.00 +6*GMOFCC#
   +GSIFCC#+2*GSIBCC#+4*GCOBCC#; 6000.00  N
REF:pov11 !
PARAMETER G(MU_PHASE_I,CO:SI:SI:MO;0) 273.00 +6*GCOFCC#
   +GSIFCC#+2*GSIBCC#+4*GHSERMO#; 6000.00  N
REF:pov11 !
PARAMETER G(MU_PHASE_I,MO:MO:SI:CO;0) 273.00 +7*GMOFCC#
   +2*GSIBCC#+4*GCOBCC#; 6000.00  N
REF:pov11 !
PARAMETER G(MU_PHASE_I,MO:SI:MO:CO;0) 273.00 +6*GMOFCC#
   +GSIFCC#+2*GHSERMO#+4*GCOBCC#; 6000.00  N
REF:pov11 !
PARAMETER G(MU_PHASE_I,MO:SI:CO:MO;0) 273.00 +6*GMOFCC#
   +GSIFCC#+2*GCOBCC#+4*GHSERMO#; 6000.00  N
REF:pov11 !
PARAMETER G(MU_PHASE_I,MO:CO:SI:MO;0) 273.00 +6*GMOFCC#
   +GCOFCC#+2*GSIBCC#+4*GHSERMO#; 6000.00  N
REF:pov11 !
PARAMETER G(MU_PHASE_I,CO:SI:MO:MO;0) 273.00 +6*GCOFCC#
   +GSIFCC#+2*GHSERMO#+4*GHSERMO#; 6000.00  N
REF:pov11 !
PARAMETER G(MU_PHASE_I,CO:CO:SI:MO;0) 273.00 -400000+32*T+7*GCOFCC#
   +2*GSIBCC#+4*GHSERMO#; 6000.00  N
REF:pov11 !
PARAMETER G(MU_PHASE_I,CO:SI:CO:MO;0) 273.00 +6*GCOFCC#
   +GSIFCC#+2*GCOBCC#+4*GHSERMO#; 6000.00  N
REF:pov11 !
PARAMETER G(MU_PHASE_I,CO:SI:MO:CO;0) 273.00 +6*GCOFCC#
   +GSIFCC#+2*GHSERMO#+4*GCOBCC#; 6000.00  N
REF:pov11 !
PARAMETER G(MU_PHASE_I,CO:MO:SI:CO;0) 273.00 +6*GCOFCC#
   +GMOFCC#+2*GSIBCC#+4*GCOBCC#; 6000.00  N
REF:pov11 !
PARAMETER G(MU_PHASE_I,MO:SI:CO:CO;0) 273.00 +6*GMOFCC#
   +GSIFCC#+2*GCOBCC#+4*GCOBCC#; 6000.00  N
REF:pov11 !
$
PARAMETER G(MU_PHASE_I,FE:CO:SI:MO;0) 273.00 +6*GFEFCC#
   +GCOFCC#+2*GSIBCC#+4*GHSERMO#-400000+32*T; 6000.00  N
REF:pov11 !
PARAMETER G(MU_PHASE_I,CO:FE:SI:MO;0) 273.00 +1*GFEFCC#
   +6*GCOFCC#+2*GSIBCC#+4*GHSERMO#-400000+32*T; 6000.00  N
REF:pov11 !
$
PARAMETER L(MU_PHASE_I,CO:CO,SI:MO:MO;0) 273.00 +1e-8; 6000.00  N
REF:pov11 !
PARAMETER L(MU_PHASE_I,FE:CO,SI:MO:MO;0) 273.00 +1e-8; 6000.00  N
REF:pov11 !
$
$###########################################################################
$                   THERMODYNAMIC PARAMETERS: ETA
$###########################################################################
$
 PHASE ETA % 2 3 1 > Hexagonal Ni3Ti-type, D024 structure, 
   precipitate e.g. in some maraging steels >> 3 !
    CONSTITUENT ETA : AL,FE,NI%,TI : AL,FE,NI,TI% : !
PARAMETER G(ETA,AL:AL;0) 273.00 +4*GHSERAL#+1000; 6000.00  N
REF:pov15 !
PARAMETER G(ETA,AL:FE;0) 273.00 +3*GHSERAL#+GHSERFE#; 6000.00  N
REF:pov10 !
PARAMETER G(ETA,AL:NI;0) 273.00 +3*GHSERAL#+GHSERNI#; 6000.00  N
REF:pov10 !
PARAMETER G(ETA,FE:AL;0) 273.00 +3*GHSERFE#+GHSERAL#; 6000.00  N
REF:pov10 !
PARAMETER G(ETA,FE:FE;0) 273.00 +4*GHSERFE#+1000; 6000.00  N
REF:pov15 !
PARAMETER G(ETA,FE:NI;0) 273.00 +3*GDHCFE#+GDHCNI#; 6000.00  N
REF:160 !
PARAMETER G(ETA,FE:TI;0) 273.00 +3*GHSERFE#+GHSERTI#-33000+2*T; 6000.00  N
REF:160 !
PARAMETER G(ETA,NI:AL;0) 273.00 +3*GHSERNI#+GHSERAL#-120000-7*T; 6000.00  N
REF:pov14 !
PARAMETER G(ETA,NI:FE;0) 273.00 +3*GDHCNI#+GDHCFE#; 6000.00  N
REF:160 !
PARAMETER G(ETA,NI:NI;0) 273.00 +4*GDHCNI#+5000; 6000.00  N
REF:pov15 !
PARAMETER G(ETA,NI:TI;0) 273.00 -165000+29*T
+3*GDHCNI#+GDHCTI#; 6000.00  N
REF:pov15 !
PARAMETER G(ETA,TI:AL;0) 273.00 +3*GHSERTI#+GHSERAL#; 6000.00  N
REF:pov10 !
PARAMETER G(ETA,TI:FE;0) 273.00 +3*GDHCTI#+GDHCFE#+30000; 6000.00  N
REF:160 !
PARAMETER G(ETA,TI:NI;0) 273.00 165000-29*T
+GDHCNI#+3*GDHCTI#; 6000.00  N
REF:pov15 !
PARAMETER G(ETA,TI:TI;0) 273.00 +4*GDHCTI#+5000; 6000.00  N
REF:pov15 !
$
PARAMETER L(ETA,NI:NI,TI;0) 273.00 +100000-75*T; 6000.00  N
REF:pov15 !
PARAMETER L(ETA,NI:NI,TI;1) 273.00 +110000-66*T; 6000.00  N
REF:pov15 !
PARAMETER L(ETA,TI:NI,TI;0) 273.00 +20000; 6000.00  N
REF:160 !
PARAMETER L(ETA,NI,TI:TI;0) 273.00 +60000; 6000.00  N
REF:160 !
$
$###########################################################################
$                   THERMODYNAMIC PARAMETERS: NITI2
$###########################################################################
$
 PHASE NITI2 % 2 2 1 > Cubic, precipitate in high Ni-Ti alloys >> 1 !
    CONSTITUENT NITI2 : NI,TI% : NI%,TI : !
PARAMETER G(NITI2,TI:NI;0) 273.00 +3*GTI2NI#; 6000.00  N
REF:160 !
PARAMETER G(NITI2,NI:TI;0) 273.00 +2*GLAVNI#+GLAVTI#
   +30000-3*GTI2NI#; 6000.00  N
REF:160 !
$
PARAMETER L(NITI2,NI,TI:NI;0) 273.00 60000; 6000.00  N
REF:160 !
PARAMETER L(NITI2,NI:NI,TI;0) 273.00 60000; 6000.00  N
REF:160 !
PARAMETER L(NITI2,TI:NI,TI;0) 273.00 60000; 6000.00  N
REF:160 !
PARAMETER L(NITI2,NI,TI:TI;0) 273.00 60000; 6000.00  N
REF:160 !
$
$###########################################################################
$                   THERMODYNAMIC PARAMETERS: PI_PHASE
$###########################################################################
$
 PHASE PI_PHASE  %  3 7   13   4 > >> 2 !
    CONSTITUENT PI_PHASE  : FE%,NI : CR,MO% : N :  !
PARAMETER G(PI_PHASE,FE:CR:N;0) 273.00 +7*GHSERFE#+13*GHSERCR#
   +4*GHSERNN#-485000+300*T; 6000.00  N
REF:pov13 !
PARAMETER G(PI_PHASE,FE:MO:N;0) 273.00 +7*GHSERFE#+13*GHSERMO#
   +4*GHSERNN#-615000+300*T; 6000.00  N
REF:pov13 !
PARAMETER G(PI_PHASE,NI:CR:N;0) 273.00 +7*GHSERNI#+13*GHSERCR#
   +4*GHSERNN#-530000+300*T; 6000.00  N
REF:pov13 !
PARAMETER G(PI_PHASE,NI:MO:N;0) 273.00 +7*GHSERNI#+13*GHSERMO#
   +4*GHSERNN#-645000+300*T; 6000.00  N
REF:pov13 !
$
$###########################################################################
$                   THERMODYNAMIC PARAMETERS: R_PHASE
$###########################################################################
$
 PHASE R_PHASE  %  3 27   14   12 > 
Topologically close-packed structure, closely related to Sigma and Mu-Phase. 
>> 2 !
    CONSTITUENT R_PHASE  : CR,FE,MN : MN,MO% : CR,FE,MN,MO,NI,SI :  !
PARAMETER G(R_PHASE,CR:MN:CR;0) 273.00 +27*GCRFCC#+14*GHSERMN#
   +12*GHSERCR#; 6000.00  N
REF:pov13 !
PARAMETER G(R_PHASE,CR:MN:FE;0) 273.00 +27*GCRFCC#+14*GHSERMN#
   +12*GHSERFE#; 6000.00  N
REF:pov13 !
PARAMETER G(R_PHASE,CR:MN:MN;0) 273.00 +27*GCRFCC#+14*GHSERMN#
   +12*GHSERMN#; 6000.00  N
REF:pov13 !
PARAMETER G(R_PHASE,CR:MN:MO;0) 273.00 +27*GCRFCC#+14*GHSERMN#
   +12*GHSERMO#; 6000.00  N
REF:pov13 !
PARAMETER G(R_PHASE,CR:MO:CR;0) 273.00 +27*GCRFCC#+14*GHSERMO#
   +12*GHSERCR#-20000; 6000.00  N
REF:111 !
PARAMETER G(R_PHASE,CR:MO:FE;0) 273.00 +27*GCRFCC#+14*GHSERMO#
   +12*GHSERFE#+645260-620*T; 6000.00  N
REF:111 !
PARAMETER G(R_PHASE,CR:MO:MO;0) 273.00 +27*GCRFCC#+26*GHSERMO#
   -20000; 6000.00  N
REF:111 !
PARAMETER G(R_PHASE,FE:MN:FE;0) 273.00 +12*GHSERFE#+14*GMNBCC# 
  +27*GFEFCC#; 6000.00  N
REF:pov13 !
PARAMETER G(R_PHASE,FE:MN:MN;0) 273.00 +12*GHSERMN#+14*GMNBCC# 
  +27*GFEFCC#; 6000.00  N
REF:pov15 !
PARAMETER G(R_PHASE,FE:MN:MO;0) 273.00 +12*GHSERMO#+14*GMNBCC# 
  +27*GFEFCC#; 6000.00  N
REF:pov13 !
PARAMETER G(R_PHASE,FE:MO:CR;0) 273.00 +27*GFEFCC#+14*GHSERMO#
    +12*GHSERCR#+645260-620*T; 6000.00  N
REF:111 !
PARAMETER G(R_PHASE,FE:MO:FE;0) 273.00 +27*GFEFCC#+14*GHSERMO#
    +12*GHSERFE#-77487-50.486*T; 6000.00  N
REF:111 !
PARAMETER G(R_PHASE,FE:MO:MN;0) 273.00 +12*GHSERMN#+14*GHSERMO# 
  +27*GFEFCC#; 6000.00  N
REF:pov13 !
PARAMETER G(R_PHASE,FE:MO:MO;0) 273.00 +27*GFEFCC#+26*GHSERMO#
    +313474-289.472*T; 6000.00  N
REF:111 !
PARAMETER G(R_PHASE,MN:MN:FE;0) 273.00 +12*GHSERFE#+14*GMNBCC# 
  +27*GMNFCC#; 6000.00  N
REF:pov13 !
PARAMETER G(R_PHASE,MN:MN:MN;0) 273.00 +26*GMNBCC# 
  +27*GMNFCC#; 6000.00  N
REF:pov13 !
PARAMETER G(R_PHASE,MN:MO:FE;0) 273.00 +12*GHSERFE#+14*GHSERMO# 
  +27*GMNFCC#; 6000.00  N
REF:pov13 !
PARAMETER G(R_PHASE,MN:MO:MN;0) 273.00 +12*GMNBCC#+27*GMNFCC#
  +14*GHSERMO#; 6000.00  N
REF:pov13 !
PARAMETER G(R_PHASE,MN:MO:MO;0) 273.00 +27*GMNFCC#
  +26*GHSERMO#; 6000.00  N
REF:pov13 !
PARAMETER G(R_PHASE,MN:MN:MO;0) 273.00 +12*GHSERMO#+14*GMNBCC# 
  +27*GMNFCC#; 6000.00  N
REF:pov13 !
$
PARAMETER G(R_PHASE,CR:MN:NI;0) 273.00 +14*GMNBCC#+27*GCRFCC# 
  +12*GNIBCC#; 6000.00  N
REF:pov13 !
PARAMETER G(R_PHASE,CR:MO:NI;0) 273.00 +14*GHSERMO#+27*GCRFCC# 
  +12*GNIBCC#-200000; 6000.00  N
REF:pov13 !
PARAMETER G(R_PHASE,FE:MN:NI;0) 273.00 +14*GMNBCC#+27*GFEFCC# 
  +12*GNIBCC#; 6000.00  N
REF:pov13 !
PARAMETER G(R_PHASE,FE:MO:NI;0) 273.00 +14*GHSERMO#+27*GFEFCC# 
  +12*GNIBCC#-200000; 6000.00  N
REF:pov13 !
PARAMETER G(R_PHASE,MN:MN:NI;0) 273.00 +14*GMNBCC#+27*GMNFCC# 
  +12*GNIBCC#; 6000.00  N
REF:pov13 !
PARAMETER G(R_PHASE,MN:MO:NI;0) 273.00 +14*GHSERMO#+27*GMNFCC# 
  +12*GNIBCC#; 6000.00  N
REF:pov13 !
$
PARAMETER G(R_PHASE,CR:MN:SI;0) 273.00 +14*GMNBCC#+27*GCRFCC# 
  +12*GSIBCC#; 6000.00  N
REF:pov13 !
PARAMETER G(R_PHASE,CR:MO:SI;0) 273.00 +14*GHSERMO#+27*GCRFCC# 
  +12*GSIBCC#-1000000; 6000.00  N
REF:pov13 !
PARAMETER G(R_PHASE,FE:MN:SI;0) 273.00 +14*GMNBCC#+27*GFEFCC# 
  +12*GSIBCC#; 6000.00  N
REF:pov13 !
PARAMETER G(R_PHASE,FE:MO:SI;0) 273.00 +14*GHSERMO#+27*GFEFCC# 
  +12*GSIBCC#-1000000; 6000.00  N
REF:pov13 !
PARAMETER G(R_PHASE,MN:MN:SI;0) 273.00 +14*GMNBCC#+27*GMNFCC# 
  +12*GSIBCC#; 6000.00  N
REF:pov13 !
PARAMETER G(R_PHASE,MN:MO:SI;0) 273.00 +14*GHSERMO#+27*GMNFCC# 
  +12*GSIBCC#; 6000.00  N
REF:pov13 !
$
PARAMETER G(R_PHASE,FE:MO:FE,NI;0) 273.00 -500000; 6000.00  N
REF:pov13 !
PARAMETER G(R_PHASE,FE:MO:FE,SI;0) 273.00 -2000000; 6000.00  N
REF:pov13 !
$
$###########################################################################
$                   THERMODYNAMIC PARAMETERS: SIGMA
$###########################################################################
$
 PHASE SIGMA %  3 8   4   18 > 
NOTE: In austenitic stainless steels, set Ni% instead of Fe% on sublattice 1.
Intermetallic transition elements compound with broad solid solubility range. 
Tetragonal with five non-equivalent sites. 
A simplified 3-sublattice description is used.  
Hard and brittle topologically close-packed (TCP) precipitates. 
Optimized for use in thermokinetic precipitation simulations in 
austenitic stainless steel (pov12,pov13). For typical austenitic 
 stainless steels 
(e.g. grade 316) use default mayor constituents :FE%:CR%::
>> 4 !
    CONSTITUENT SIGMA  : CO,FE%,MN,NI:CR%,MO,V:CO,CR,FE,MN,MO,NI,SI,V :!
PARAMETER G(SIGMA,CO:CR:CO;0) 273.00 +17077-30.518*T+8*GCOFCC#
   +4*GHSERCR#+18*GCOBCC#; 6000.00  N
REF:73 !
PARAMETER G(SIGMA,CO:CR:CR;0) 273.00 -7466-104.215*T+8*GCOFCC#
 +22*GHSERCR#; 6000.00  N
REF:73 !
PARAMETER G(SIGMA,CO:CR:FE;0) 273.00 +8*GCOFCC#+4*GHSERCR#
 +18*GHSERFE#; 6000.00  N
REF:pov10 !
PARAMETER G(SIGMA,CO:CR:MN;0) 273.00 +8*GCOFCC#+4*GHSERCR#
 +18*GMNBCC#; 6000.00  N
REF:pov10 !
PARAMETER G(SIGMA,CO:CR:MO;0) 273.00 +8*GCOFCC#+4*GHSERCR#
 +18*GHSERMO#; 6000.00  N
REF:pov10 !
PARAMETER G(SIGMA,CO:CR:NI;0) 273.00 +8*GCOFCC#+4*GHSERCR#
 +18*GNIBCC#-170000; 6000.00  N
REF:pov15 !
PARAMETER G(SIGMA,CO:CR:SI;0) 273.00 +8*GCOFCC#+4*GHSERCR#
 +18*GSIBCC#; 6000.00  N
REF:pov10 !
PARAMETER G(SIGMA,CO:CR:V;0) 273.00 +8*GCOFCC#+4*GHSERCR#
 +18*GHSERVV#; 6000.00  N
REF:pov10 !
PARAMETER G(SIGMA,CO:MO:CO;0) 273.00 -130932.67+240.554*T+8*GCOFCC#
   +4*GHSERMO#+18*GCOBCC#; 6000.00  N
REF:77 !
PARAMETER G(SIGMA,CO:MO:CR;0) 273.00 +8*GCOFCC#+4*GHSERMO#
 +18*GHSERCR#; 6000.00  N
REF:pov10 !
PARAMETER G(SIGMA,CO:MO:FE;0) 273.00 +8*GCOFCC#+4*GHSERMO#
 +18*GHSERFE#; 6000.00  N
REF:pov10 !
PARAMETER G(SIGMA,CO:MO:MN;0) 273.00 +8*GCOFCC#+4*GHSERMO#
 +18*GMNBCC#; 6000.00  N
REF:pov10 !
PARAMETER G(SIGMA,CO:MO:MO;0) 273.00 -87868.24+14.662*T+8*GCOFCC#
 +22*GHSERMO#; 6000.00  N
REF:77 !
PARAMETER G(SIGMA,CO:MO:NI;0) 273.00 +8*GCOFCC#+4*GHSERMO#
 +18*GNIBCC#; 6000.00  N
REF:pov10 !
PARAMETER G(SIGMA,CO:MO:SI;0) 273.00 +8*GCOFCC#+4*GHSERMO#
 +18*GSIBCC#; 6000.00  N
REF:pov10 !
PARAMETER G(SIGMA,CO:MO:V;0) 273.00 +8*GCOFCC#+4*GHSERMO#
 +18*GHSERVV#; 6000.00  N
REF:pov10 !
PARAMETER G(SIGMA,CO:V:CO;0) 273.00 -398317.14+169.8*T+8*GCOFCC#
 +18*GCOBCC#+4*GHSERVV#; 6000.00  N
REF:134 !
PARAMETER G(SIGMA,CO:V:CR;0) 273.00 +8*GCOFCC#+4*GHSERMO#
 +18*GHSERCR#; 6000.00  N
REF:pov10 !
PARAMETER G(SIGMA,CO:V:FE;0) 273.00 +8*GCOFCC#+4*GHSERMO#
 +18*GHSERFE#; 6000.00  N
REF:pov10 !
PARAMETER G(SIGMA,CO:V:MN;0) 273.00 +8*GCOFCC#+4*GHSERMO#
 +18*GMNBCC#; 6000.00  N
REF:pov10 !
PARAMETER G(SIGMA,CO:V:MO;0) 273.00 +8*GCOFCC#+4*GHSERVV#
 +18*GHSERMO#; 6000.00  N
REF:77 !
PARAMETER G(SIGMA,CO:V:NI;0) 273.00 +8*GCOFCC#+4*GHSERVV#
 +18*GNIBCC#; 6000.00  N
REF:pov10 !
PARAMETER G(SIGMA,CO:V:SI;0) 273.00 +8*GCOFCC#+4*GHSERVV#
 +18*GSIBCC#; 6000.00  N
REF:pov10 !
PARAMETER G(SIGMA,CO:V:V;0) 273.00 -260096.1+14.598*T+8*GCOFCC#
 +22*GHSERVV#; 6000.00  N
REF:134 !
PARAMETER G(SIGMA,FE:CR:CO;0) 273.00 +8*GFEFCC#+4*GHSERCR#
 +18*GCOBCC#; 6000.00  N
REF:pov10 !
PARAMETER G(SIGMA,FE:CR:CR;0) 273.00 +8*GFEFCC#+22*GHSERCR#
 +92300-95.96*T; 6000.00  N
REF:62 !
PARAMETER G(SIGMA,FE:CR:FE;0) 273.00 +117300-95.96*T+8*GFEFCC#
   +4*GHSERCR#+18*GHSERFE#; 6000.00.00  N
REF:62 !
PARAMETER G(SIGMA,FE:CR:MN;0) 273.00 -83639.5+18.26*T+8*GFEFCC#
   +4*GHSERCR#+18*GMNBCC#; 6000.00.00  N
REF:22 !
PARAMETER G(SIGMA,FE:CR:MO;0) 273.00 +8*GFEFCC#+4*GHSERCR#
   +18*GHSERMO#+312580-260*T; 6000.00  N
REF:111 !
PARAMETER G(SIGMA,FE:CR:NI;0) 273.00 -50000+32*T+8*GFEFCC#+4*GHSERCR#
   +18*GNIBCC#; 6000.00  N
REF:pov13 !
PARAMETER G(SIGMA,FE:CR:V;0) 273.00 +8*GFEFCC#+4*GHSERCR#+18*GHSERVV#
   -245761-67.3294*T; 6000.00  N
REF:68 !
PARAMETER G(SIGMA,FE:MO:CO;0) 273.00 +8*GFEFCC#+4*GHSERMO#
 +18*GCOBCC#; 6000.00  N
REF:pov11 !
PARAMETER G(SIGMA,FE:MO:CR;0) 273.00 +8*GFEFCC#+4*GHSERMO#+18*GHSERCR#
    +488480-300*T; 6000.00  N
REF:pov13 !
PARAMETER G(SIGMA,FE:MO:FE;0) 273.00 -1813-27.272*T+8*GFEFCC#
   +4*GHSERMO#+18*GHSERFE#; 6000.00  N
REF:27 !
PARAMETER G(SIGMA,FE:MO:MN;0) 273.00 +50000+8*GFEFCC#+4*GHSERMO#
 +18*GMNBCC#; 6000.00  N
REF:pov13 !
PARAMETER G(SIGMA,FE:MO:MO;0) 273.00 +83326-69.618*T+8*GFEFCC#
 +22*GHSERMO#; 6000.00  N
REF:27 !
PARAMETER G(SIGMA,FE:MO:NI;0) 273.00 +8*GFEFCC#+18*GNIBCC#+4*GHSERMO#
   +408600-200*T; 6000.00  N
REF:41 !
PARAMETER G(SIGMA,FE:MO:V;0) 273.00 +8*GFEFCC#+4*GHSERMO#
 +18*GHSERVV#; 6000.00  N
REF:pov10 !
PARAMETER G(SIGMA,FE:V:CO;0) 273.00 +8*GFEFCC#+4*GHSERVV#
 +18*GCOBCC#; 6000.00  N
REF:pov10 !
PARAMETER G(SIGMA,FE:V:CR;0) 273.00 +8*GFEFCC#+4*GHSERVV#
 +18*GHSERCR#; 6000.00  N
REF:68 !
PARAMETER G(SIGMA,FE:V:FE;0) 273.00 +8*GFEFCC#+4*GHSERVV#+18*GHSERFE#
   -157961+60.729*T; 6000.00  N
REF:68 !
PARAMETER G(SIGMA,FE:V:MN;0) 273.00 +8*GFEFCC#+4*GHSERVV#
 +18*GMNBCC#; 6000.00  N
REF:pov10 !
PARAMETER G(SIGMA,FE:V:MO;0) 273.00 +8*GFEFCC#+4*GHSERVV#
 +18*GHSERMO#; 6000.00  N
REF:pov10 !
PARAMETER G(SIGMA,FE:V:NI;0) 273.00 +8*GFEFCC#+4*GHSERVV#
 +18*GNIBCC#; 6000.00  N
REF:pov10 !
PARAMETER G(SIGMA,FE:V:SI;0) 273.00 +8*GFEFCC#+4*GHSERVV#
 +18*GSIBCC#; 6000.00  N
REF:pov10 !
PARAMETER G(SIGMA,FE:V:V;0) 273.00 +8*GFEFCC#+22*GHSERVV#
 -205321-60.967*T; 6000.00  N
REF:68 !
PARAMETER G(SIGMA,MN:CR:CO;0) 273.00 +8*GMNFCC#+4*GHSERCR#
 +18*GCOBCC#; 6000.00  N
REF:pov10 !
PARAMETER G(SIGMA,MN:CR:CR;0) 273.00 +65859.5+8*GMNFCC#
 +22*GHSERCR#; 6000.00  N
REF:62 !
PARAMETER G(SIGMA,MN:CR:FE;0) 273.00 +8*GMNFCC#+4*GHSERCR#+18*GHSERFE#
   -95576-45.1955*T; 6000.00  N
REF:62 !
PARAMETER G(SIGMA,MN:CR:MN;0) 273.00 -172946+69.0245*T+8*GMNFCC#
   +4*GHSERCR#+18*GMNBCC#; 6000.00  N
REF:62 !
PARAMETER G(SIGMA,MN:CR:MO;0) 273.00 +8*GMNFCC#+4*GHSERCR#
   +18*GHSERMO#+312580-260*T; 6000.00  N
REF:111 !
PARAMETER G(SIGMA,MN:CR:NI;0) 273.00 +8*GMNFCC#+4*GHSERCR#
 +18*GNIBCC#; 6000.00  N
REF:13 !
PARAMETER G(SIGMA,MN:CR:V;0) 273.00 +8*GMNFCC#+4*GHSERCR#
 +18*GHSERVV#; 6000.00  N
REF:pov10 !
PARAMETER G(SIGMA,MN:MO:CO;0) 273.00 +8*GMNFCC#+4*GHSERMO#
 +18*GCOBCC#; 6000.00  N
REF:pov10 !
PARAMETER G(SIGMA,MN:MO:CR;0) 273.00 +8*GMNFCC#+4*GHSERMO#
 +18*GHSERCR#; 6000.00  N
REF:pov10 !
PARAMETER G(SIGMA,MN:MO:FE;0) 273.00 +50000+8*GMNFCC#+4*GHSERMO#
 +18*GHSERFE#; 6000.00  N
REF:pov13 !
PARAMETER G(SIGMA,MN:MO:MN;0) 273.00 +8*GMNFCC#+4*GHSERMO#+18*GMNBCC#
+50000-32*T; 6000.00  N
REF:pov13 !
PARAMETER G(SIGMA,MN:MO:MO;0) 273.00 +8*GMNFCC#+22*GHSERMO#
-144000+142*T; 6000.00  N
REF:pov13 !
PARAMETER G(SIGMA,MN:MO:NI;0) 273.00 +8*GMNFCC#+18*GNIBCC#
 +4*GHSERMO#; 6000.00  N
REF:pov10 !
PARAMETER G(SIGMA,MN:MO:V;0) 273.00 +8*GMNFCC#+4*GHSERMO#
 +18*GHSERVV#; 6000.00  N
REF:pov10 !
PARAMETER G(SIGMA,MN:V:CO;0) 273.00 +8*GMNFCC#+4*GHSERVV#
 +18*GCOBCC#; 6000.00  N
REF:pov10 !
PARAMETER G(SIGMA,MN:V:CR;0) 273.00 +8*GMNFCC#+4*GHSERVV#
 +18*GHSERCR#; 6000.00  N
REF:pov10 !
PARAMETER G(SIGMA,MN:V:FE;0) 273.00 +8*GMNFCC#+4*GHSERVV#
 +18*GHSERFE#; 6000.00  N
REF:pov10 !
PARAMETER G(SIGMA,MN:V:MN;0) 273.00 +8*GMNFCC#+4*GHSERVV#
 +18*GMNBCC#; 6000.00  N
REF:pov10 !
PARAMETER G(SIGMA,MN:V:MO;0) 273.00 +8*GMNFCC#+4*GHSERVV#
 +18*GHSERMO#; 6000.00  N
REF:pov10 !
PARAMETER G(SIGMA,MN:V:NI;0) 273.00 +8*GMNFCC#+4*GHSERVV#
 +18*GNIBCC#; 6000.00  N
REF:pov10 !
PARAMETER G(SIGMA,MN:V:SI;0) 273.00 +8*GMNFCC#+4*GHSERVV#
 +18*GSIBCC#; 6000.00  N
REF:pov10 !
PARAMETER G(SIGMA,MN:V:V;0) 273.00 +8*GMNFCC#+22*GHSERVV#; 6000.00  N
REF:pov10 !
PARAMETER G(SIGMA,NI:CR:CO;0) 273.00 +8*GHSERNI#+4*GHSERCR#
 +18*GCOBCC#-170000; 6000.00  N
REF:pov15 !
PARAMETER G(SIGMA,NI:CR:CR;0) 273.00 +8*GHSERNI#+22*GHSERCR#
 +180000-170*T; 6000.00  N
REF:13 !
PARAMETER G(SIGMA,NI:CR:FE;0) 273.00 +8*GHSERNI#+4*GHSERCR#
 +18*GHSERFE#-50000+32*T; 6000.00  N
REF:pov13 !
PARAMETER G(SIGMA,NI:CR:MN;0) 273.00 +8*GHSERNI#+4*GHSERCR#
 +18*GMNBCC#; 6000.00  N
REF:13 !
PARAMETER G(SIGMA,NI:CR:MO;0) 273.00 +8*GHSERNI#+4*GHSERCR#
 +18*GHSERMO#
   +38189-120*T; 6000.00  N
REF:39 !
PARAMETER G(SIGMA,NI:CR:NI;0) 273.00 +8*GHSERNI#+4*GHSERCR#
 +18*GNIBCC#+175400; 6000.00  N
REF:13 !
PARAMETER G(SIGMA,NI:CR:V;0) 273.00 +8*GHSERNI#+4*GHSERCR#
 +18*GHSERVV#; 6000.00  N
REF:pov10 !
PARAMETER G(SIGMA,NI:MO:CO;0) 273.00 +8*GHSERNI#+4*GHSERMO#
 +18*GCOBCC#; 6000.00  N
REF:pov10 !
PARAMETER G(SIGMA,NI:MO:CR;0) 273.00 +8*GHSERNI#+4*GHSERMO#
 +18*GHSERCR#+386423; 6000.00  N
REF:39 !
PARAMETER G(SIGMA,NI:MO:FE;0) 273.00 +8*GHSERNI#+18*GHSERFE#+4*GHSERMO#
   +658600-200*T; 6000.00  N
REF:41 !
PARAMETER G(SIGMA,NI:MO:MN;0) 273.00 +8*GHSERNI#+4*GHSERMO#
 +18*GMNBCC#; 6000.00  N
REF:pov10 !
PARAMETER G(SIGMA,NI:MO:MO;0) 273.00 +8*GHSERNI#+22*GHSERMO#
 +85662; 6000.00  N
REF:39 !
PARAMETER G(SIGMA,NI:MO:NI;0) 273.00 +8*GHSERNI#+4*GHSERMO#
 +18*GNIBCC#-16385; 6000.00  N
REF:39 !
PARAMETER G(SIGMA,NI:MO:V;0) 273.00 +8*GHSERNI#+4*GHSERMO#
 +18*GHSERVV#; 6000.00  N
REF:pov10 !
PARAMETER G(SIGMA,NI:V:CO;0) 273.00 +8*GHSERNI#+4*GHSERVV#
 +18*GCOBCC#; 6000.00  N
REF:pov10 !
PARAMETER G(SIGMA,NI:V:CR;0) 273.00 +8*GHSERNI#+4*GHSERVV#
 +18*GHSERCR#; 6000.00  N
REF:pov10 !
PARAMETER G(SIGMA,NI:V:FE;0) 273.00 +8*GHSERNI#+4*GHSERVV#
 +18*GHSERFE#; 6000.00  N
REF:pov10 !
PARAMETER G(SIGMA,NI:V:MN;0) 273.00 +8*GHSERNI#+4*GHSERVV#
 +18*GMNBCC#; 6000.00  N
REF:pov10 !
PARAMETER G(SIGMA,NI:V:MO;0) 273.00 +8*GHSERNI#+4*GHSERVV#
 +18*GHSERMO#; 6000.00  N
REF:pov10 !
PARAMETER G(SIGMA,NI:V:NI;0) 273.00 +8*GHSERNI#+4*GHSERVV#
 +18*GNIBCC#; 6000.00  N
REF:pov10 !
PARAMETER G(SIGMA,NI:V:SI;0) 273.00 +8*GHSERNI#+4*GHSERVV#
 +18*GSIBCC#; 6000.00  N
REF:pov10 !
PARAMETER G(SIGMA,NI:V:V;0) 273.00 +8*GHSERNI#+4*GHSERVV#
 +18*GHSERVV#; 6000.00  N
REF:pov10 !
$ The following endmember parameters are preliminary!!
PARAMETER G(SIGMA,FE:CR:SI;0) 273.00 +8*GFEFCC#+4*GHSERCR#
   +18*GSIBCC#-1300000+300*T; 6000.00  N
REF:pov13 !
PARAMETER G(SIGMA,FE:MO:SI;0) 273.00 +8*GFEFCC#+4*GHSERMO#+18*GSIBCC#
 -1300000+300*T; 6000.00  N
REF:pov13 !
PARAMETER G(SIGMA,MN:CR:SI;0) 273.00 +8*GMNFCC#+4*GHSERCR#+18*GSIBCC#
 -1300000+300*T; 6000.00  N
REF:pov13 !
PARAMETER G(SIGMA,MN:MO:SI;0) 273.00 +8*GMNFCC#+4*GHSERMO#+18*GSIBCC#
 -1300000+300*T; 6000.00  N
REF:pov13 !
PARAMETER G(SIGMA,NI:CR:SI;0) 273.00 -1300000+300*T+8*GHSERNI#+4*GHSERCR#
 +18*GSIBCC#; 6000.00  N
REF:pov13 !
PARAMETER G(SIGMA,NI:MO:SI;0) 273.00 +8*GHSERNI#+4*GHSERMO#+18*GSIBCC#
 -1300000+300*T; 6000.00  N
REF:pov13 !
$----------------------Interaction parameters----------------------
PARAMETER L(SIGMA,CO:MO:CO,MO;0) 273.00 -157492.37; 6000.00  N
REF:77 !
PARAMETER L(SIGMA,CO:V:CO,V;0) 273.00 -368781.96+246.3798*T; 6000.00  N
REF:134 !
PARAMETER L(SIGMA,FE:CR:CR,MO;0) 273.00 -148000; 6000.00  N
REF:111 !
PARAMETER L(SIGMA,FE:CR:CR,NI;0) 273.00 +1e-8; 6000.00  N
REF:pov12 !
PARAMETER L(SIGMA,FE:CR:FE,NI;0) 273.00 -200000; 6000.00  N
REF:pov13 !
PARAMETER L(SIGMA,FE:CR:CR,SI;0) 273.00 -2115000+155*T; 6000.00  N
REF:43 !
PARAMETER L(SIGMA,FE:CR:FE,SI;0) 273.00 -2015000+155*T; 6000.00  N
REF:43 !
PARAMETER L(SIGMA,FE:CR:CR,MN;0) 273.00 -1095771+862.0312*T; 6000.00  N
REF:111 !
PARAMETER L(SIGMA,FE:CR:FE,MO;0) 273.00 +350000; 6000.00  N
REF:pov12 !
PARAMETER L(SIGMA,FE:CR:FE,V;0) 273.00 -235158; 6000.00  N
REF:68 !
PARAMETER L(SIGMA,FE:MO:CR,FE;0) 273.00 +1e-8; 6000.00  N
REF:pov13 !
PARAMETER L(SIGMA,FE:MO:CR,MO;0) 273.00 +121000; 6000.00  N
REF:111 !
PARAMETER L(SIGMA,FE:MO:FE,MO;0) 273.00 +222909; 6000.00  N
REF:27 !
PARAMETER L(SIGMA,FE,MN:MO:FE;0) 273.00 +150000; 6000.00  N
REF:pov13 !
PARAMETER L(SIGMA,FE,MN:MO:MO;0) 273.00 +150000; 6000.00  N
REF:pov13 !
PARAMETER L(SIGMA,FE,NI:MO:MO;0) 273.00 -164570-10*T; 6000.00  N
REF:41 !
PARAMETER L(SIGMA,FE:V:FE,V;0) 273.00 -305784; 6000.00  N
REF:68 !
PARAMETER L(SIGMA,MN:CR:CR,MN;0) 273.00 -1095771+862.0312*T; 6000.00  N
REF:62 !
PARAMETER L(SIGMA,MN:MO:MN,MO;0) 273.00 -400000; 6000.00  N
REF:pov13 !
$ Note: the following interaction parameters are preliminary!!
PARAMETER L(SIGMA,NI:CR:FE,MO;0) 273.00 -800000+100*T; 6000.00  N
REF:pov15 !
PARAMETER L(SIGMA,NI:CR,MO:FE;0) 273.00 -800000+100*T; 6000.00  N
REF:pov15 !
PARAMETER L(SIGMA,FE,NI:CR:SI;0) 273.00 -1300000+300*T; 6000.00  N
REF:pov13 !
PARAMETER L(SIGMA,FE,NI:CR:SI;1) 273.00 -1300000+300*T; 6000.00  N
REF:pov13 !
PARAMETER L(SIGMA,FE,NI:CR:SI;2) 273.00 -1300000+300*T; 6000.00  N
REF:pov13 !
$
$###########################################################################
$                   THERMODYNAMIC PARAMETERS: FE17Y2
$###########################################################################
$
 PHASE FE17Y2 %  2 0.895   0.105 > >> 1 !
    CONSTITUENT FE17Y2  : FE : Y :  !
PARAMETER G(FE17Y2,FE:Y;0) 273.00 +0.895*GHSERFE#+0.105*GHSERYY#
  -13698+1.9165*T; 6000.00  N
REF:239 !
$
$###########################################################################
$                   THERMODYNAMIC PARAMETERS: NI5Y
$###########################################################################
$
 PHASE NI5Y  %  2 5   1 > >> 1 !
    CONSTITUENT NI5Y  :NI : Y :  !
PARAMETER G(NI5Y,NI:Y;0) 273.00 +5*GHSERNI#+GHSERYY#
 -186706+31.187*T; 6000.00  N 
REF:213 !
$
$###########################################################################
$                   THERMODYNAMIC PARAMETERS: ORDERED PD-FE-MN phases
$###########################################################################
$
 TYPE_DEFINITION " GES A_P_D PDFE_L12 MAGNETIC  -3.0    0.28 !
 PHASE PDFE_L12 %"  2 0.25   0.75 > ferromagnetic fcc-based 
 L12-ordered Pd3X phase >> 2 !
    CONSTITUENT PDFE_L12  : FE%,MN,PD : FE,MN,PD% : !
PARAMETER G(PDFE_L12,FE:FE;0) 273.00 +GFEFCC#+100; 6000.00  N
REF:pov14 !
PARAMETER G(PDFE_L12,FE:MN;0) 273.00 +0.25*GHSERFE#+0.75*GHSERMN; 6000.00  N
REF:pov14 !
PARAMETER G(PDFE_L12,MN:FE;0) 273.00 +0.25*GHSERMN#+0.75*GHSERFE; 6000.00  N
REF:pov14 !
PARAMETER G(PDFE_L12,MN:MN;0) 273.00 +GMNFCC#+100; 6000.00  N
REF:pov14 !
PARAMETER G(PDFE_L12,FE:PD;0) 273.00 +0.25*GHSERFE#+0.75*GHSERPD
 -15600-2*T; 6000.00  N
REF:pov14 !
PARAMETER G(PDFE_L12,PD:FE;0) 273.00 +0.75*GHSERFE#+0.25*GHSERPD
   +15600+2*T; 6000.00  N
REF:pov14 !
PARAMETER G(PDFE_L12,MN:PD;0) 273.00 +0.25*GHSERMN+0.75*GHSERPD
   -35000+16*T; 6000.00  N
REF:pov14 !
PARAMETER G(PDFE_L12,PD:MN;0) 273.00 +0.25*GHSERPD+0.75*GHSERMN
   +35000-16*T; 6000.00  N
REF:pov14 !
PARAMETER G(PDFE_L12,PD:PD;0) 273.00 +GHSERPD+100; 6000.00  N
REF:pov14 !
PARAMETER L(PDFE_L12,FE:FE,PD;0) 273.00 +15250; 6000.00  N
REF:pov14 !
PARAMETER L(PDFE_L12,FE:FE,PD;1) 273.00 +40000; 6000.00  N
REF:pov14 !
PARAMETER L(PDFE_L12,FE,PD:PD;0) 273.00 -7500+6*T; 6000.00  N
REF:pov14 !
PARAMETER L(PDFE_L12,MN,PD:PD;0) 273.00 -5000; 6000.00  N
REF:pov14 !
PARAMETER L(PDFE_L12,MN,PD:PD;1) 273.00 -10000; 6000.00  N
REF:pov14 !
PARAMETER L(PDFE_L12,FE:MN,PD;0) 273.00 -20000; 6000.00  N
REF:pov14 !
PARAMETER TC(PDFE_L12,FE:FE;0) 273.00 +67; 6000.00  N
REF:242 !
PARAMETER BMAGN(PDFE_L12,FE:FE;0) 273.00 +0.7; 6000.00  N
REF:242 !
PARAMETER TC(PDFE_L12,FE:PD;0) 273.00 +520; 6000.00  N
REF:pov14 !
PARAMETER TC(PDFE_L12,PD:FE;0) 273.00 +520; 6000.00  N
REF:pov14 !
PARAMETER BMAGN(PDFE_L12,FE:PD;0) 273.00 +0.7; 6000.00  N
REF:pov14 !
PARAMETER BMAGN(PDFE_L12,PD:FE;0) 273.00 +0.7; 6000.00  N
REF:pov14 !
$
 PHASE PDMN_AF %  2 0.5   0.5 > antiferromagnetic fcc-based 
 L10-ordered PdX phase >> 2 !
    CONSTITUENT PDMN_AF : MN%,PD : MN,PD% : !
PARAMETER G(PDMN_AF,MN:PD;0) 273.00 +0.5*GHSERMN+0.5*GHSERPD
  -44000+25*T; 6000.00  N 
REF:pov14 !
PARAMETER G(PDMN_AF,MN:MN;0) 273.00 +0.5*GHSERMN+0.5*GHSERMN
   +20000; 6000.00  N 
REF:pov14 !
PARAMETER G(PDMN_AF,PD:MN;0) 273.00 +0.5*GHSERMN+0.5*GHSERPD
  -44000+25*T; 6000.00  N 
REF:pov14 !
PARAMETER G(PDMN_AF,PD:PD;0) 273.00 +2000+GHSERPD; 6000.00  N 
REF:pov14 !
PARAMETER L(PDMN_AF,MN,PD:PD;0) 273.00 -40000+25*T; 6000.00  N 
REF:pov14 !
PARAMETER L(PDMN_AF,MN,PD:PD;1) 273.00 -30000-50*T; 6000.00  N 
REF:pov14 !
PARAMETER L(PDMN_AF,PD:MN,PD;0) 273.00 +65000; 6000.00  N 
REF:pov14 !
PARAMETER L(PDMN_AF,PD:MN,PD;1) 273.00 +1e-8; 6000.00  N 
REF:pov14 !
PARAMETER L(PDMN_AF,MN:MN,PD;0) 273.00 -30000-20*T; 6000.00  N 
REF:pov14 !
PARAMETER L(PDMN_AF,MN:MN,PD;2) 273.00 +23000-100*T; 6000.00  N 
REF:pov14 !
