Repository: by-student-2017/OpenCALPHAD-v6-examples

# OpenCALPHAD-v6-examples
- Note 1: The "map" can not be created well in many systems. I tried various TDBs of "CPDDB", but OpenCALPHAD should be considered to be of limited use. 
- Note 2: If you want to draw trigonometric phase diagrams, pycalphad is recommended. Examples files are also available here (https://github.com/by-student-2017/pycalphad-v.0.10.3-examples.git).

## TDB files
- NIMS: CPDDB: https://cpddb.nims.go.jp/ (There are some files that cannot be read properly. It takes some time to register, but it is free to use.)
- TDBDB: https://avdwgroup.engin.brown.edu/ , https://www.sciencedirect.com/science/article/pii/S0364591618300099 (Open Access)

File: test/Al-Mg-Zn/Qiu_2015.TDB (part 5 of 5)
$ Database file written 2004-12- 3
   PARAMETER G(LAVES_C15,CU:CU,ZN;0)  2.98150E+02  1E-04;  3.00000E+03  N 
  REF0 !
   PARAMETER G(LAVES_C15,MG,SI:CU;0)  2.98150E+02  15000;   6.00000E+03   N 
  REF0 !
   PARAMETER G(LAVES_C15,MG,ZN:CU;0)  2.98150E+02  35000;   6.00000E+03   N 
  REF0 !
   PARAMETER G(LAVES_C15,MG:CU,MG;0)  2.98150E+02  6599.45;   6.00000E+03   
  N REF0 !
   PARAMETER G(LAVES_C15,MG:CU,ZN;0)  2.98150E+02  1E-04;  3.00000E+03  N 
  REF0 !
   PARAMETER G(LAVES_C15,SI:CU,MG;0)  2.98150E+02  6599.45;   6.00000E+03   
  N REF0 !
   PARAMETER G(LAVES_C15,ZN:CU,MG;0)  2.98150E+02  6599.45;   6.00000E+03   
  N REF0 !
   PARAMETER G(LAVES_C15,ZN:CU,ZN;0)  2.98150E+02  1E-04;  3.00000E+03  N 
  REF0 !
   PARAMETER G(LAVES_C15,AL,MG:MG;0)  2.98150E+02  15000;   6.00000E+03   N 
  REF0 !
   PARAMETER G(LAVES_C15,AL,CU:MG;0)  2.98150E+02  -180000-1.615*T;   
  6.00000E+03   N REF0 !
   PARAMETER G(LAVES_C15,CU,MG:MG;0)  2.98150E+02  13011.35;   6.00000E+03   
  N REF0 !
   PARAMETER G(LAVES_C15,CU,SI:MG;0)  2.98150E+02  -193131+20.69*T;   
  6.00000E+03   N REF0 !
   PARAMETER G(LAVES_C15,CU,ZN:MG;0)  2.98150E+02  -78824.62;   6.00000E+03  
   N REF0 !
   PARAMETER G(LAVES_C15,CU,ZN:MG;1)  2.98150E+02  25529.06;   6.00000E+03   
  N REF0 !
   PARAMETER G(LAVES_C15,CU:MG,SI;0)  2.98150E+02  8000;   6.00000E+03   N 
  REF0 !
   PARAMETER G(LAVES_C15,CU:MG,ZN;0)  2.98150E+02  8000;   6.00000E+03   N 
  REF0 !
   PARAMETER G(LAVES_C15,MG,SI:MG;0)  2.98150E+02  15000;   6.00000E+03   N 
  REF0 !
   PARAMETER G(LAVES_C15,MG,ZN:MG;0)  2.98150E+02  35000;   6.00000E+03   N 
  REF0 !
   PARAMETER G(LAVES_C15,MG:MG,SI;0)  2.98150E+02  8000;   6.00000E+03   N 
  REF0 !
   PARAMETER G(LAVES_C15,MG:MG,ZN;0)  2.98150E+02  8000;   6.00000E+03   N 
  REF0 !
   PARAMETER G(LAVES_C15,SI:MG,SI;0)  2.98150E+02  8000;   6.00000E+03   N 
  REF0 !
   PARAMETER G(LAVES_C15,ZN:MG,ZN;0)  2.98150E+02  8000;   6.00000E+03   N 
  REF0 !
   PARAMETER G(LAVES_C15,CU,SI:SI;0)  2.98150E+02  +15305+20.69*T;   
  6.00000E+03   N REF0 !
   PARAMETER G(LAVES_C15,CU,MG:SI;0)  2.98150E+02  13011.35;   6.00000E+03   
  N REF0 !
   PARAMETER G(LAVES_C15,MG,SI:SI;0)  2.98150E+02  15000;   6.00000E+03   N 
  REF0 !
   PARAMETER G(LAVES_C15,CU,ZN:ZN;0)  2.98150E+02  -78824.62;   6.00000E+03  
   N REF0 !
   PARAMETER G(LAVES_C15,CU,ZN:ZN;1)  2.98150E+02  25529.06;   6.00000E+03   
  N REF0 !
   PARAMETER G(LAVES_C15,CU,MG:ZN;0)  2.98150E+02  13011.35;   6.00000E+03   
  N REF0 !
   PARAMETER G(LAVES_C15,MG,ZN:ZN;0)  2.98150E+02  35000;   6.00000E+03   N 
  REF0 !


 PHASE LAVES_C36  %  2 2   1 !
    CONSTITUENT LAVES_C36  :AL,CU%,MG,NI%,ZN,ZR : AL,CU,MG%,NI,ZN,ZR% :  !

   PARAMETER G(LAVES_C36,AL:AL;0)  2.98150E+02  +15000+3*GHSERAL#;   
  6.00000E+03   N REF0 !
   PARAMETER G(LAVES_C36,CU:AL;0)  2.98150E+02  +15000+2*GHSERCU#+GHSERAL#;  
   6.00000E+03   N REF0 !
   PARAMETER G(LAVES_C36,MG:AL;0)  2.98150E+02  +84970.96-16.46448*T
  +2*GHSERMG#+GHSERAL#;   6.00000E+03   N REF0 !
       PARA G(LAVES_C36,NI:AL;0) 298.15 0; 6000 N!
       PARA G(LAVES_C36,ZN:AL;0) 298.15 0; 6000 N!
       PARA G(LAVES_C36,ZR:AL;0) 298.15 0; 6000 N!
   PARAMETER G(LAVES_C36,AL:CU;0)  2.98150E+02  +15000+2*GHSERAL#+GHSERCU#;  
   6.00000E+03   N REF0 !
   PARAMETER G(LAVES_C36,CU:CU;0)  2.98150E+02  +15000+3*GHSERCU#;   
  6.00000E+03   N REF0 !
   PARAMETER G(LAVES_C36,MG:CU;0)  2.98150E+02  +84970.96-16.46448*T
  +2*GHSERMG#+GHSERCU#;   6.00000E+03   N REF0 !
       PARA G(LAVES_C36,NI:CU;0) 298.15 0; 6000 N!
   PARAMETER G(LAVES_C36,ZN:CU;0)  2.98150E+02  +15000+2*GHSERZN#+GHSERCU#;  
   6.00000E+03   N REF0 !
       PARA G(LAVES_C36,ZR:CU;0) 298.15 0; 6000 N!
   PARAMETER G(LAVES_C36,AL:MG;0)  2.98150E+02  +21734+11.02*T+2*GHSERAL#
  +GHSERMG#;   6.00000E+03   N REF0 !
   PARAMETER G(LAVES_C36,CU:MG;0)  2.98150E+02  -34690.99+364.73085*T
  -69.276417*T*LN(T)-5.19246E-04*T**2+143502*T**(-1)-5.65953E-06*T**3;   
  6.00000E+03   N REF0 !
   PARAMETER G(LAVES_C36,MG:MG;0)  2.98150E+02  +15000+3*GHSERMG#;   
  6.00000E+03   N REF0 !
   PARAMETER G(LAVES_C36,NI:MG;0)  2.98150E+02  -74136+293.9216*T
  -54.35385*T*LN(T)-.0333*T**2-99*T**(-1)+5.14203E-06*T**3;   6.00000E+03   
  N REF0 !
   PARAMETER G(LAVES_C36,ZN:MG;0)  2.98150E+02  -33355.45+8.83886*T
  +2*GHSERZN#+GHSERMG#;   6.00000E+03   N REF0 !
       PARA G(LAVES_C36,ZR:MG;0) 298.15 0; 6000 N!
       PARA G(LAVES_C36,AL:NI;0) 298.15 0; 6000 N!
       PARA G(LAVES_C36,CU:NI;0) 298.15 0; 6000 N!
   PARAMETER G(LAVES_C36,MG:NI;0)  2.98150E+02  +104136-293.9216*T
  +54.35385*T*LN(T)+.0333*T**2+99*T**(-1)-5.14203E-06*T**3;   6.00000E+03   
  N REF0 !
       PARA G(LAVES_C36,NI:NI;0) 298.15 0; 6000 N!
       PARA G(LAVES_C36,ZN:NI;0) 298.15 0; 6000 N!
       PARA G(LAVES_C36,ZR:NI;0) 298.15 0; 6000 N!
       PARA G(LAVES_C36,AL:ZN;0) 298.15 0; 6000 N!
   PARAMETER G(LAVES_C36,CU:ZN;0)  2.98150E+02  +15000+2*GHSERCU#+GHSERZN#;  
   6.00000E+03   N REF0 !
   PARAMETER G(LAVES_C36,MG:ZN;0)  2.98150E+02  +63355.45-8.83886*T
  +2*GHSERMG#+GHSERZN#;   6.00000E+03   N REF0 !
       PARA G(LAVES_C36,NI:ZN;0) 298.15 0; 6000 N!
   PARAMETER G(LAVES_C36,ZN:ZN;0)  2.98150E+02  +15000+3*GHSERZN#;   
  6.00000E+03   N REF0 !
       PARA G(LAVES_C36,ZR:ZN;0) 298.15 0; 6000 N!
       PARA G(LAVES_C36,AL:ZR;0) 298.15 0; 6000 N!
       PARA G(LAVES_C36,CU:ZR;0) 298.15 0; 6000 N!
       PARA G(LAVES_C36,MG:ZR;0) 298.15 0; 6000 N!
       PARA G(LAVES_C36,NI:ZR;0) 298.15 0; 6000 N!
       PARA G(LAVES_C36,ZN:ZR;0) 298.15 0; 6000 N!
   PARAMETER G(LAVES_C36,ZR:ZR;0)  2.98150E+02  +15000+3*GHSERZR#;   
  6.00000E+03   N REF0 !
   PARAMETER G(LAVES_C36,AL,CU:AL;0)  2.98150E+02  -126169+14.61*T;   
  6.00000E+03   N REF0 !
   PARAMETER G(LAVES_C36,AL,MG:AL;0)  2.98150E+02  15000;   6.00000E+03   N 
  REF0 !
   PARAMETER G(LAVES_C36,AL:AL,MG;0)  2.98150E+02  8000;   6.00000E+03   N 
  REF0 !
   PARAMETER G(LAVES_C36,CU,MG:AL;0)  2.98150E+02  13011.35;   6.00000E+03   
  N REF0 !
   PARAMETER G(LAVES_C36,CU:AL,MG;0)  2.98150E+02  8000;   6.00000E+03   N 
  REF0 !
   PARAMETER G(LAVES_C36,MG:AL,MG;0)  2.98150E+02  8000;   6.00000E+03   N 
  REF0 !
   PARAMETER G(LAVES_C36,AL,CU:CU;0)  2.98150E+02  -126169+14.61*T;   
  6.00000E+03   N REF0 !
   PARAMETER G(LAVES_C36,AL,MG:CU;0)  2.98150E+02  15000;   6.00000E+03   N 
  REF0 !
   PARAMETER G(LAVES_C36,AL:CU,MG;0)  2.98150E+02  6599.45;   6.00000E+03   
  N REF0 !
   PARAMETER G(LAVES_C36,CU,MG:CU;0)  2.98150E+02  13011.35;   6.00000E+03   
  N REF0 !
   PARAMETER G(LAVES_C36,CU,ZN:CU;0)  2.98150E+02  -90226.26;   6.00000E+03  
   N REF0 !
   PARAMETER G(LAVES_C36,CU:CU,MG;0)  2.98150E+02  6599.45;   6.00000E+03   
  N REF0 !
   PARAMETER G(LAVES_C36,CU:CU,ZN;0)  2.98150E+02  1E-04;  3.00000E+03  N 
  REF0 !
   PARAMETER G(LAVES_C36,MG,ZN:CU;0)  2.98150E+02  35000;   6.00000E+03   N 
  REF0 !
   PARAMETER G(LAVES_C36,MG:CU,MG;0)  2.98150E+02  6599.45;   6.00000E+03   
  N REF0 !
   PARAMETER G(LAVES_C36,MG:CU,ZN;0)  2.98150E+02  1E-04;  3.00000E+03  N 
  REF0 !
   PARAMETER G(LAVES_C36,ZN:CU,MG;0)  2.98150E+02  6599.45;   6.00000E+03   
  N REF0 !
   PARAMETER G(LAVES_C36,ZN:CU,ZN;0)  2.98150E+02  1E-04;  3.00000E+03  N 
  REF0 !
   PARAMETER G(LAVES_C36,AL,MG:MG;0)  2.98150E+02  15000;   6.00000E+03   N 
  REF0 !
   PARAMETER G(LAVES_C36,AL,CU:MG;0)  2.98150E+02  -227442+14.61*T;   
  6.00000E+03   N REF0 !
   PARAMETER G(LAVES_C36,CU,MG:MG;0)  2.98150E+02  13011.35;   6.00000E+03   
  N REF0 !
   PARAMETER G(LAVES_C36,CU,ZN:MG;0)  2.98150E+02  -90226.26;   6.00000E+03  
   N REF0 !
   PARAMETER G(LAVES_C36,CU:MG,ZN;0)  2.98150E+02  8000;   6.00000E+03   N 
  REF0 !
   PARAMETER G(LAVES_C36,MG,NI:MG;0)  2.98150E+02  50000;   6.00000E+03   N 
  REF0 !
   PARAMETER G(LAVES_C36,MG,ZN:MG;0)  2.98150E+02  35000;   6.00000E+03   N 
  REF0 !
   PARAMETER G(LAVES_C36,MG:MG,NI;0)  2.98150E+02  50000;   6.00000E+03   N 
  REF0 !
   PARAMETER G(LAVES_C36,MG:MG,ZN;0)  2.98150E+02  8000;   6.00000E+03   N 
  REF0 !
   PARAMETER G(LAVES_C36,NI:MG,NI;0)  2.98150E+02  50000;   6.00000E+03   N 
  REF0 !
   PARAMETER G(LAVES_C36,ZN:MG,ZN;0)  2.98150E+02  8000;   6.00000E+03   N 
  REF0 !
   PARAMETER G(LAVES_C36,MG,NI:NI;0)  2.98150E+02  50000;   6.00000E+03   N 
  REF0 !
   PARAMETER G(LAVES_C36,CU,ZN:ZN;0)  2.98150E+02  -90226.26;   6.00000E+03  
   N REF0 !
   PARAMETER G(LAVES_C36,CU,MG:ZN;0)  2.98150E+02  13011.35;   6.00000E+03   
  N REF0 !
   PARAMETER G(LAVES_C36,MG,ZN:ZN;0)  2.98150E+02  35000;   6.00000E+03   N 
  REF0 !


 PHASE MG24Y5  %  2 24   5 !
    CONSTITUENT MG24Y5  :MG : MG,Y :  !

   PARAMETER G(MG24Y5,MG:MG;0)  2.98150E+02  +44506.01+29*GHSERMG#;   
  6.00000E+03   N REF0 !
   PARAMETER G(MG24Y5,MG:Y;0)  2.98150E+02  -227282.28+36.52985*T
  +24*GHSERMG#+5*GHSERY#;   6.00000E+03   N REF0 !


 PHASE MG2NI  %  2 2   1 !
    CONSTITUENT MG2NI  :MG : NI :  !

   PARAMETER G(MG2NI,MG:NI;0)  2.98150E+02  -82211.2+571.0183*T
  -95.992*T*LN(T);   6.00000E+03   N REF0 !


 PHASE MG2SI  %  2 2   1 !
    CONSTITUENT MG2SI  :MG : SI :  !

   PARAMETER G(MG2SI,MG:SI;0)  2.98150E+02  -92250+440.4*T-75.9*T*LN(T)
  -.0018*T**2+630000*T**(-1);   6.00000E+03   N REF0 !


 PHASE MG2SN  %  2 2   1 !
    CONSTITUENT MG2SN  :MG : SN :  !

       PARA G(MG2SN,MG:SN;0) 298.15 0; 6000 N!


 PHASE MG2Y  %  2 2   1 !
    CONSTITUENT MG2Y  :MG : MG,Y :  !

       PARA G(MG2Y,MG:MG;0) 298.15 0; 6000 N!
   PARAMETER G(MG2Y,MG:Y;0)  2.98150E+02  -39075.78+6.51258*T+2*GHSERMG#
  +GHSERY#;   6.00000E+03   N REF0 !


 PHASE MG2ZN11  %  2 2   11 !
    CONSTITUENT MG2ZN11  :MG : AL,CU,ZN% :  !

   PARAMETER G(MG2ZN11,MG:AL;0)  2.98150E+02  +130000-26*T+2*GHSERMG#
  +11*GHSERAL#;   6.00000E+03   N REF0 !
   PARAMETER G(MG2ZN11,MG:CU;0)  2.98150E+02  +2*GHSERMG#+11*GHSERCU#;   
  6.00000E+03   N REF0 !
   PARAMETER G(MG2ZN11,MG:ZN;0)  2.98150E+02  -73818.32+18.45457*T
  +2*GHSERMG#+11*GHSERZN#;   6.00000E+03   N REF0 !
   PARAMETER G(MG2ZN11,MG:CU,ZN;0)  2.98150E+02  -351000;   6.00000E+03   N 
  REF0 !


 PHASE MG2ZN3  %  2 2   3 !
    CONSTITUENT MG2ZN3  :MG : AL,CU,ZN% :  !

   PARAMETER G(MG2ZN3,MG:AL;0)  2.98150E+02  +1000-.2*T+2*GHSERMG#
  +3*GHSERAL#;   6.00000E+03   N REF0 !
   PARAMETER G(MG2ZN3,MG:CU;0)  2.98150E+02  +2*GHSERMG#+3*GHSERCU#;   
  6.00000E+03   N REF0 !
   PARAMETER G(MG2ZN3,MG:ZN;0)  2.98150E+02  -54406.2+13.60156*T+2*GHSERMG#
  +3*GHSERZN#;   6.00000E+03   N REF0 !
   PARAMETER G(MG2ZN3,MG:CU,ZN;0)  2.98150E+02  -100000;   6.00000E+03   N 
  REF0 !


 PHASE MG7ZN3  %  2 51   20 !
    CONSTITUENT MG7ZN3  :MG : ZN :  !

   PARAMETER G(MG7ZN3,MG:ZN;0)  2.98150E+02  -335741.54+35.5*T+51*GHSERMG#
  +20*GHSERZN#;   6.00000E+03   N REF0 !


 PHASE MGY_GAMMA  %  2 1   1 !
    CONSTITUENT MGY_GAMMA  :MG : MG,Y :  !

   PARAMETER G(MGY_GAMMA,MG:MG;0)  2.98150E+02  +9891.48+2*GHSERMG#;   
  6.00000E+03   N REF0 !
   PARAMETER G(MGY_GAMMA,MG:Y;0)  2.98150E+02  -32162.76+8*T+GHSERMG#
  +GHSERY#;   6.00000E+03   N REF0 !


 PHASE MGZN  %  2 12   13 !
    CONSTITUENT MGZN  :MG : AL,CU,ZN% :  !

   PARAMETER G(MGZN,MG:AL;0)  2.98150E+02  -10000+2.5*T+12*GHSERMG#
  +13*GHSERAL#;   6.00000E+03   N REF0 !
   PARAMETER G(MGZN,MG:CU;0)  2.98150E+02  +12*GHSERMG#+13*GHSERCU#;   
  6.00000E+03   N REF0 !
   PARAMETER G(MGZN,MG:ZN;0)  2.98150E+02  -236980.84+59.24524*T+12*GHSERMG#
  +13*GHSERZN#;   6.00000E+03   N REF0 !
   PARAMETER G(MGZN,MG:CU,ZN;0)  2.98150E+02  -575000;   6.00000E+03   N 
  REF0 !


 PHASE MGZN2  %  2 1   2 !
    CONSTITUENT MGZN2  :MG : ZN :  !

       PARA G(MGZN2,MG:ZN;0) 298.15 0; 6000 N!


 PHASE MN11SI19  %  2 11   19 !
    CONSTITUENT MN11SI19  :MN : SI :  !

   PARAMETER G(MN11SI19,MN:SI;0)  2.98150E+02  -636300.49+1624.9288*T
  -378.69397*T*LN(T)-.16391259*T**2-15432618*T**(-1);   6.00000E+03   N REF0 !


 PHASE MN2ZR  %  2 2   1 !
    CONSTITUENT MN2ZR  :MN,ZR : MN,ZR :  !

   PARAMETER G(MN2ZR,MN:MN;0)  2.98150E+02  -21345.84+390.177*T
  -70.3746*T*LN(T)-.02204304*T**2+209481.3*T**(-1);  1.51900E+03  Y
   -83200.23+936.7944*T-144*T*LN(T)+4.970541E+30*T**(-9);  2.00000E+03  N 
  REF0 !
   PARAMETER G(MN2ZR,ZR:MN;0)  2.98150E+02  -8770.8146+381.3571*T
  -71.7818*T*LN(T)-.0161035*T**2+139769.1*T**(-1);  1.51900E+03  Y
   -29388.945+563.56289*T-96.3236*T*LN(T)-.00875582*T**2+69942*T**(-1)
  +1.656847E+30*T**(-9);  2.00000E+03  N REF0 !
   PARAMETER G(MN2ZR,MN:ZR;0)  2.98150E+02  -79282.375+386.94271*T
  -71.0782*T*LN(T)-.01907327*T**2+174625.2*T**(-1);  1.90000E+03  Y
   -119446.65+750.75589*T-120.1618*T*LN(T)-.00437791*T**2+34971*T**(-1)
  +3.313694E+30*T**(-9);  2.00000E+03  N REF0 !
   PARAMETER G(MN2ZR,ZR:ZR;0)  2.98150E+02  -8482.785+376.94715*T
  -72.4854*T*LN(T)-.01313373*T**2+104913*T**(-1);  2.12800E+03  Y
   -63257.763+788.17255*T-126.432*T*LN(T)-4.028685E+31*T**(-9);  6.00000E+03 
   N REF0 !
   PARAMETER G(MN2ZR,MN,ZR:MN;0)  2.98150E+02  +18442.56+14.090471*T;   
  6.00000E+03   N REF0 !
   PARAMETER G(MN2ZR,MN:MN,ZR;0)  2.98150E+02  +1066.4675+10.504933*T;   
  6.00000E+03   N REF0 !
   PARAMETER G(MN2ZR,ZR:MN,ZR;0)  2.98150E+02  +18442.56+14.090471*T;   
  6.00000E+03   N REF0 !
   PARAMETER G(MN2ZR,MN,ZR:ZR;0)  2.98150E+02  +1066.4675+10.504933*T;   
  6.00000E+03   N REF0 !


 PHASE MN3SI  %  2 3   1 !
    CONSTITUENT MN3SI  :MN : SI :  !

   PARAMETER G(MN3SI,MN:SI;0)  2.98150E+02  -124189.87+782.4373*T
  -131.682*T*LN(T)-.007770061*T**2+1657200*T**(-1);  9.50000E+02  Y
   -119740.6+777.7538*T-131.682*T*LN(T)-.007770061*T**2+1657200*T**(-1);  
  6.00000E+03  N REF0 !


 PHASE MN3TI  %  2 3   1 !
    CONSTITUENT MN3TI  :MN : TI :  !

   PARAMETER G(MN3TI,MN:TI;0)  2.98150E+02  -18552-9.12*T+3*GHSERMN#
  +GHSERTI#;   6.00000E+03   N REF0 !


 PHASE MN4TI  %  2 .815   .185 !
    CONSTITUENT MN4TI  :MN : TI :  !

   PARAMETER G(MN4TI,MN:TI;0)  2.98150E+02  -2445-2.9*T+.815*GHSERMN#
  +.185*GHSERTI#;   6.00000E+03   N REF0 !


 PHASE MN5SI3  %  2 5   3 !
    CONSTITUENT MN5SI3  :MN : SI :  !

   PARAMETER G(MN5SI3,MN:SI;0)  2.98150E+02  -261930.32+1170.7779*T
  -211.15016*T*LN(T)-.01529344*T**2-149263.11*T**(-1);   6.00000E+03   N 
  REF0 !


 PHASE MN6SI  %  2 17   3 !
    CONSTITUENT MN6SI  :MN : SI :  !

   PARAMETER G(MN6SI,MN:SI;0)  2.98150E+02  -250180.6+84.8444*T
  -.02850984*T**2-12.07755*T*LN(T)+7514*T**(-1)+17*GHSERMN#+3*GHSERSI#;  
  1.51900E+03  Y
   -282008.6-32.58304*T+12.06754*T*LN(T)-.05879165*T**2+3.928228E+31*T**(-9)
  +17*GHSERMN#+3*GHSERSI#;  6.00000E+03  N REF0 !


 PHASE MN9SI2  %  2 33   7 !
    CONSTITUENT MN9SI2  :MN : SI :  !

   PARAMETER G(MN9SI2,MN:SI;0)  2.98150E+02  -578208.4+381.294*T
  -56.86988*T*LN(T)-.0500355*T**2+1458600*T**(-1)+33*GHSERMN#+7*GHSERSI#;  
  1.51900E+03  Y
   -639992+153.3464*T-10*T*LN(T)-.1*T**2+7.625384E+31*T**(-9)+33*GHSERMN#
  +7*GHSERSI#;  6.00000E+03  N REF0 !


 PHASE MNSI  %  2 1   1 !
    CONSTITUENT MNSI  :MN : SI :  !

   PARAMETER G(MNSI,MN:SI;0)  2.98150E+02  -78135.144+308.2488*T
  -52.42121*T*LN(T)-.006903355*T**2+876442.9*T**(-1);   6.00000E+03   N REF0 !


 PHASE NI2V  %  2 2   1 !
    CONSTITUENT NI2V  :NI : V :  !

   PARAMETER G(NI2V,NI:V;0)  2.98150E+02  -38032.065+337.2614*T
  -64.6973*T*LN(T)-.01512*T**2-13.75326*T**(-1);  1.19300E+03  N REF0 !


 PHASE NI2V7  %  2 2   7 !
    CONSTITUENT NI2V7  :NI : V :  !

   PARAMETER G(NI2V7,NI:V;0)  2.98150E+02  -190634.14+1333.90548*T
  -233.55668*T*LN(T)-.00482*T**2-5.196308E-06*T**3+844557.21*T**(-1);  
  1.11000E+03  N REF0 !


 PHASE NI3V  %  2 3   1 !
    CONSTITUENT NI3V  :NI : V :  !

   PARAMETER G(NI3V,NI:V;0)  2.98150E+02  -45524.96+529.01852*T
  -99.74166*T*LN(T)-.00824*T**2-13753.332*T**(-1);  1.32600E+03  N REF0 !


 PHASE OMEGA  %  1  1.0  !
    CONSTITUENT OMEGA  :ZR :  !

   PARAMETER G(OMEGA,ZR;0)  2.98150E+02  -8878.082+144.432234*T
  -26.8556*T*LN(T)-.002799446*T**2+38376*T**(-1);  2.12800E+03  Y
   -29500.524+265.290858*T-42.144*T*LN(T)+7.17445E+31*T**(-9);  6.00000E+03  
  N REF0 !


 PHASE PHI  %  2 6   5 !
    CONSTITUENT PHI  :MG : AL,ZN :  !

   PARAMETER G(PHI,MG:AL;0)  2.98150E+02  -15400-16.5*T+5*GHSERAL#
  +6*GHSERMG#;   6.00000E+03   N REF0 !
   PARAMETER G(PHI,MG:ZN;0)  2.98150E+02  -79530+20.9*T+6*GHSERMG#
  +5*GHSERZN#;   6.00000E+03   N REF0 !
   PARAMETER G(PHI,MG:AL,ZN;0)  2.98150E+02  -23100+11*T;   6.00000E+03   N 
  REF0 !


 PHASE QPHASE  %  3 7   3   6 !
    CONSTITUENT QPHASE  :AL : CU : MG :  !

   PARAMETER G(QPHASE,AL:CU:MG;0)  2.98150E+02  -221500+18.46*T+7*GHSERAL#
  +3*GHSERCU#+6*GHSERMG#;   6.00000E+03   N REF0 !


 PHASE SI2TI  %  2 2   1 !
    CONSTITUENT SI2TI  :SI : TI :  !

   PARAMETER G(SI2TI,SI:TI;0)  2.98150E+02  -175038.5+4.548*T+GHSERTI#
  +2*GHSERSI#;   6.00000E+03   N REF0 !


 PHASE SI2V  %  2 2   1 !
    CONSTITUENT SI2V  :SI : V :  !

   PARAMETER G(SI2V,SI:V;0)  2.98150E+02  -143160+401.98*T-67.8*T*LN(T)
  -.0075*T**2+330000*T**(-1);   6.00000E+03   N REF0 !


 PHASE SI2Y_H  %  2 2   1 !
    CONSTITUENT SI2Y_H  :SI : Y :  !

   PARAMETER G(SI2Y_H,SI:Y;0)  2.98150E+02  -214632+28.5*T+2*GHSERSI#
  +GHSERY#;   6.00000E+03   N REF0 !


 PHASE SI2Y_R  %  2 2   1 !
    CONSTITUENT SI2Y_R  :SI : Y :  !

   PARAMETER G(SI2Y_R,SI:Y;0)  2.98150E+02  -219201.1+31.5*T+2*GHSERSI#
  +GHSERY#;   6.00000E+03   N REF0 !


 PHASE SI2ZR  %  2 2   1 !
    CONSTITUENT SI2ZR  :SI : ZR :  !

   PARAMETER G(SI2ZR,SI:ZR;0)  2.98150E+02  -189332.05+354.93695*T
  -63.16867*T*LN(T)-.00767745*T**2+139751.1*T**(-1)-1.97204833E-11*T**3;   
  6.00000E+03   N REF0 !


 PHASE SI2ZR3  %  2 2   3 !
    CONSTITUENT SI2ZR3  :SI : ZR :  !

   PARAMETER G(SI2ZR3,SI:ZR;0)  2.98150E+02  -493990.62+844.44793*T
  -140.103*T*LN(T)-.003701*T**2+1.02833333E-07*T**3+1167755*T**(-1);   
  6.00000E+03   N REF0 !


 PHASE SI3TI5  %  3 2   3   3 !
    CONSTITUENT SI3TI5  :SI,TI : SI,TI : TI :  !

   PARAMETER G(SI3TI5,SI:SI:TI;0)  2.98150E+02  -206191.45+16.49531*T
  +5*GHSERSI#+3*GHSERTI#;   6.00000E+03   N REF0 !
   PARAMETER G(SI3TI5,TI:SI:TI;0)  2.98150E+02  -583564.31+2.68514*T
  +5*GHSERTI#+3*GHSERSI#;   6.00000E+03   N REF0 !
   PARAMETER G(SI3TI5,SI:TI:TI;0)  2.98150E+02  +417372.85+33.81017*T
  +2*GHSERSI#+6*GHSERTI#;   6.00000E+03   N REF0 !
   PARAMETER G(SI3TI5,TI:TI:TI;0)  2.98150E+02  +40000+20*T+8*GHSERTI#;   
  6.00000E+03   N REF0 !
   PARAMETER G(SI3TI5,SI,TI:SI:TI;0)  2.98150E+02  -500000+40*T;   
  6.00000E+03   N REF0 !
   PARAMETER G(SI3TI5,SI:SI,TI:TI;0)  2.98150E+02  +43024.29-3.44194*T;   
  6.00000E+03   N REF0 !
   PARAMETER G(SI3TI5,TI:SI,TI:TI;0)  2.98150E+02  +43024.29-3.44194*T;   
  6.00000E+03   N REF0 !
   PARAMETER G(SI3TI5,SI,TI:TI:TI;0)  2.98150E+02  -500000+40*T;   
  6.00000E+03   N REF0 !


 PHASE SI3V5  %  2 3   5 !
    CONSTITUENT SI3V5  :SI : V :  !

   PARAMETER G(SI3V5,SI:V;0)  2.98150E+02  -504000+1259.03*T-211.04*T*LN(T)
  -.00748*T**2+1680000*T**(-1);   6.00000E+03   N REF0 !


 PHASE SI3Y5  %  2 3   5 !
    CONSTITUENT SI3Y5  :SI : Y :  !

   PARAMETER G(SI3Y5,SI:Y;0)  2.98150E+02  -588000+76*T+3*GHSERSI#+5*GHSERY#;
     6.00000E+03   N REF0 !


 PHASE SI3ZR5  %  2 3   5 !
    CONSTITUENT SI3ZR5  :SI : ZR :  !

   PARAMETER G(SI3ZR5,SI:ZR;0)  2.98150E+02  -685146.78+1044.78*T
  -187*T*LN(T)-.0161754*T**2+5.22283E-08*T**3+381210*T**(-1);   6.00000E+03  
   N REF0 !


 PHASE SI4TI5  %  2 4   5 !
    CONSTITUENT SI4TI5  :SI : TI :  !

   PARAMETER G(SI4TI5,SI:TI;0)  2.98150E+02  -711000+22.37355*T+4*GHSERSI#
  +5*GHSERTI#;   6.00000E+03   N REF0 !


 PHASE SI4Y5  %  2 4   5 !
    CONSTITUENT SI4Y5  :SI : Y :  !

   PARAMETER G(SI4Y5,SI:Y;0)  2.98150E+02  -697950+86.72688*T+4*GHSERSI#
  +5*GHSERY#;   6.00000E+03   N REF0 !


 PHASE SI4ZR5  %  2 4   5 !
    CONSTITUENT SI4ZR5  :SI : ZR :  !

   PARAMETER G(SI4ZR5,SI:ZR;0)  2.98150E+02  -880743.11+1433.658*T
  -240.256*T*LN(T)-.0109481*T**2+6.59118333E-07*T**3+2006425*T**(-1);   
  6.00000E+03   N REF0 !


 PHASE SI5V6  %  2 5   6 !
    CONSTITUENT SI5V6  :SI : V :  !

   PARAMETER G(SI5V6,SI:V;0)  2.98150E+02  -641675+1665.98*T-280.28*T*LN(T)
  -.013915*T**2+2310000*T**(-1);   6.00000E+03   N REF0 !


 PHASE SI5Y3_H  %  2 5   3 !
    CONSTITUENT SI5Y3_H  :SI : Y :  !

   PARAMETER G(SI5Y3_H,SI:Y;0)  2.98150E+02  -601572+76*T+5*GHSERSI#
  +3*GHSERY#;   6.00000E+03   N REF0 !


 PHASE SI5Y3_R  %  2 5   3 !
    CONSTITUENT SI5Y3_R  :SI : Y :  !

   PARAMETER G(SI5Y3_R,SI:Y;0)  2.98150E+02  -607356+84*T+5*GHSERSI#
  +3*GHSERY#;   6.00000E+03   N REF0 !


 PHASE SIGMA  %  3 8   4   18 !
    CONSTITUENT SIGMA  :AL,MN,NI% : TA,TI,V% : AL,MN,NI,TA,TI,V :  !

   PARAMETER G(SIGMA,AL:TA:AL;0)  2.98150E+02  -300000+90*T+26*GHSERAL#
  +4*GHSERTA#;   6.00000E+03   N REF0 !
       PARA G(SIGMA,MN:TA:AL;0) 298.15 0; 6000 N!
       PARA G(SIGMA,NI:TA:AL;0) 298.15 0; 6000 N!
   PARAMETER G(SIGMA,AL:TI:AL;0)  2.98150E+02  -300000+147*T+26*GHSERAL#
  +4*GHSERTI#;   6.00000E+03   N REF0 !
       PARA G(SIGMA,MN:TI:AL;0) 298.15 0; 6000 N!
       PARA G(SIGMA,NI:TI:AL;0) 298.15 0; 6000 N!
       PARA G(SIGMA,AL:V:AL;0) 298.15 0; 6000 N!
       PARA G(SIGMA,MN:V:AL;0) 298.15 0; 6000 N!
       PARA G(SIGMA,NI:V:AL;0) 298.15 0; 6000 N!
       PARA G(SIGMA,AL:TA:MN;0) 298.15 0; 6000 N!
       PARA G(SIGMA,MN:TA:MN;0) 298.15 0; 6000 N!
       PARA G(SIGMA,NI:TA:MN;0) 298.15 0; 6000 N!
       PARA G(SIGMA,AL:TI:MN;0) 298.15 0; 6000 N!
       PARA G(SIGMA,MN:TI:MN;0) 298.15 0; 6000 N!
       PARA G(SIGMA,NI:TI:MN;0) 298.15 0; 6000 N!
       PARA G(SIGMA,AL:V:MN;0) 298.15 0; 6000 N!
       PARA G(SIGMA,MN:V:MN;0) 298.15 0; 6000 N!
       PARA G(SIGMA,NI:V:MN;0) 298.15 0; 6000 N!
       PARA G(SIGMA,AL:TA:NI;0) 298.15 0; 6000 N!
       PARA G(SIGMA,MN:TA:NI;0) 298.15 0; 6000 N!
       PARA G(SIGMA,NI:TA:NI;0) 298.15 0; 6000 N!
       PARA G(SIGMA,AL:TI:NI;0) 298.15 0; 6000 N!
       PARA G(SIGMA,MN:TI:NI;0) 298.15 0; 6000 N!
       PARA G(SIGMA,NI:TI:NI;0) 298.15 0; 6000 N!
       PARA G(SIGMA,AL:V:NI;0) 298.15 0; 6000 N!
       PARA G(SIGMA,MN:V:NI;0) 298.15 0; 6000 N!
   PARAMETER G(SIGMA,NI:V:NI;0)  2.98150E+02  -161645.05+3532.8443*T
  -671.032*T*LN(T)-.1382502*T**2+4.87E-07*T**3+277840*T**(-1);  7.90000E+02  
  Y
   -161794.7+3572.6245*T-678.096*T*LN(T)-.1256082*T**2-2.72E-06*T**3;  
  1.72800E+03  N REF0 !
   PARAMETER G(SIGMA,AL:TA:TA;0)  2.98150E+02  -657000+90*T+8*GHSERAL#
  +22*GHSERTA#;   6.00000E+03   N REF0 !
       PARA G(SIGMA,MN:TA:TA;0) 298.15 0; 6000 N!
       PARA G(SIGMA,NI:TA:TA;0) 298.15 0; 6000 N!
   PARAMETER G(SIGMA,AL:TI:TA;0)  2.98150E+02  -672000+105*T+8*GHSERAL#
  +4*GHSERTI#+18*GHSERTA#;   6.00000E+03   N REF0 !
       PARA G(SIGMA,MN:TI:TA;0) 298.15 0; 6000 N!
       PARA G(SIGMA,NI:TI:TA;0) 298.15 0; 6000 N!
       PARA G(SIGMA,AL:V:TA;0) 298.15 0; 6000 N!
       PARA G(SIGMA,MN:V:TA;0) 298.15 0; 6000 N!
       PARA G(SIGMA,NI:V:TA;0) 298.15 0; 6000 N!
   PARAMETER G(SIGMA,AL:TA:TI;0)  2.98150E+02  -720000+153.9*T+8*GHSERAL#
  +4*GHSERTA#+18*GHSERTI#;   6.00000E+03   N REF0 !
       PARA G(SIGMA,MN:TA:TI;0) 298.15 0; 6000 N!
       PARA G(SIGMA,NI:TA:TI;0) 298.15 0; 6000 N!
   PARAMETER G(SIGMA,AL:TI:TI;0)  2.98150E+02  -735000+168*T+8*GHSERAL#
  +22*GHSERTI#;   6.00000E+03   N REF0 !
       PARA G(SIGMA,MN:TI:TI;0) 298.15 0; 6000 N!
       PARA G(SIGMA,NI:TI:TI;0) 298.15 0; 6000 N!
       PARA G(SIGMA,AL:V:TI;0) 298.15 0; 6000 N!
       PARA G(SIGMA,MN:V:TI;0) 298.15 0; 6000 N!
       PARA G(SIGMA,NI:V:TI;0) 298.15 0; 6000 N!
       PARA G(SIGMA,AL:TA:V;0) 298.15 0; 6000 N!
       PARA G(SIGMA,MN:TA:V;0) 298.15 0; 6000 N!
       PARA G(SIGMA,NI:TA:V;0) 298.15 0; 6000 N!
       PARA G(SIGMA,AL:TI:V;0) 298.15 0; 6000 N!
       PARA G(SIGMA,MN:TI:V;0) 298.15 0; 6000 N!
       PARA G(SIGMA,NI:TI:V;0) 298.15 0; 6000 N!
       PARA G(SIGMA,AL:V:V;0) 298.15 0; 6000 N!
       PARA G(SIGMA,MN:V:V;0) 298.15 0; 6000 N!
   PARAMETER G(SIGMA,NI:V:V;0)  2.98150E+02  -663330.65+4012.7719*T
  -707.716*T*LN(T)-.1068816*T**2+2.6785E-06*T**3+1528120*T**(-1);  
  7.90000E+02  Y
   -664153.72+4231.5628*T-746.568*T*LN(T)-.0373506*T**2-1.496E-05*T**3;  
  1.72800E+03  N REF0 !
   PARAMETER G(SIGMA,AL:TA:AL,TA;0)  2.98150E+02  -1230000+450*T;   
  6.00000E+03   N REF0 !
   PARAMETER G(SIGMA,AL:TA:AL,TA;1)  2.98150E+02  1E-04;   6.00000E+03   N 
  REF0 !
   PARAMETER G(SIGMA,AL:TA:AL,TA;2)  2.98150E+02  300000;   6.00000E+03   N 
  REF0 !
   PARAMETER G(SIGMA,AL:TA:AL,TI;0)  2.98150E+02  -1680000+510*T;   
  6.00000E+03   N REF0 !
   PARAMETER G(SIGMA,AL:TI:AL,TI;0)  2.98150E+02  -1680000+510*T;   
  6.00000E+03   N REF0 !
   PARAMETER G(SIGMA,AL:TI:AL,TA;0)  2.98150E+02  -1230000+450*T;   
  6.00000E+03   N REF0 !
   PARAMETER G(SIGMA,AL:TI:AL,TA;1)  2.98150E+02  1E-04;   6.00000E+03   N 
  REF0 !
   PARAMETER G(SIGMA,AL:TI:AL,TA;2)  2.98150E+02  300000;   6.00000E+03   N 
  REF0 !


 PHASE SITI  %  2 1   1 !
    CONSTITUENT SITI  :SI : TI :  !

   PARAMETER G(SITI,SI:TI;0)  2.98150E+02  -155061.7+7.6345*T+GHSERSI#
  +GHSERTI#;   6.00000E+03   N REF0 !


 PHASE SITI3  %  2 1   3 !
    CONSTITUENT SITI3  :SI% : TI% :  !

   PARAMETER G(SITI3,SI:TI;0)  2.98150E+02  -200000+3.19924*T+GHSERSI#
  +3*GHSERTI#;   6.00000E+03   N REF0 !


 PHASE SIV3  %  2 1   3 !
    CONSTITUENT SIV3  :SI%,V : SI,V% :  !

   PARAMETER G(SIV3,SI:SI;0)  2.98150E+02  +208000-80*T+4*GHSERSI#;   
  6.00000E+03   N REF0 !
   PARAMETER G(SIV3,V:SI;0)  2.98150E+02  +166000-60*T+3*GHSERSI#+GHSERV#;   
  6.00000E+03   N REF0 !
   PARAMETER G(SIV3,SI:V;0)  2.98150E+02  -216397+516.532*T-90.44*T*LN(T)
  -.008346*T**2+358000*T**(-1);   6.00000E+03   N REF0 !
   PARAMETER G(SIV3,V:V;0)  2.98150E+02  +18000+10*T+4*GHSERV#;   
  6.00000E+03   N REF0 !
   PARAMETER G(SIV3,SI,V:SI;0)  2.98150E+02  +9794.5-21.8*T;  3.00000E+03  N 
  REF0 !
   PARAMETER G(SIV3,SI:SI,V;0)  2.98150E+02  -150000;  3.00000E+03  N REF0 !
   PARAMETER G(SIV3,V:SI,V;0)  2.98150E+02  0.0 ;  3.00000E+03  N REF0 !
   PARAMETER G(SIV3,SI,V:V;0)  2.98150E+02  +9794.5-21.8*T;  3.00000E+03  N 
  REF0 !


 PHASE SIY  %  2 1   1 !
    CONSTITUENT SIY  :SI : Y :  !

   PARAMETER G(SIY,SI:Y;0)  2.98150E+02  -160700+19.8*T+GHSERSI#+GHSERY#;   
  6.00000E+03   N REF0 !


 PHASE SIZR  %  2 1   1 !
    CONSTITUENT SIZR  :SI : ZR :  !

   PARAMETER G(SIZR,SI:ZR;0)  2.98150E+02  -182203.4+258.51454*T
  -45.18631*T*LN(T)-.004393865*T**2+5.49699E-11*T**3+148517.5*T**(-1);   
  6.00000E+03   N REF0 !


 PHASE SIZR2  %  2 1   2 !
    CONSTITUENT SIZR2  :SI : ZR :  !

   PARAMETER G(SIZR2,SI:ZR;0)  2.98150E+02  -255317.83+411.76673*T
  -72.43244*T*LN(T)-.00546177*T**2-4.0442633E-09*T**3+306730.45*T**(-1);   
  6.00000E+03   N REF0 !


 PHASE SIZR3  %  2 1   3 !
    CONSTITUENT SIZR3  :SI : ZR :  !

   PARAMETER G(SIZR3,SI:ZR;0)  2.98150E+02  -270398.16+457.33*T
  -82.328*T*LN(T)-.0263963*T**2+1.54326E-06*T**3-34700*T**(-1);   
  6.00000E+03   N REF0 !


 PHASE SN2ZR  %  2 2   1 !
    CONSTITUENT SN2ZR  :SN : ZR :  !

   PARAMETER G(SN2ZR,SN:ZR;0)  2.98150E+02  -267104.77+492.08888*T
  -86.40393*T*LN(T)-.002226*T**2+618000*T**(-1);   6.00000E+03   N REF0 !


 PHASE SN3TI5  %  2 3   5 !
    CONSTITUENT SN3TI5  :SN : TI :  !

   PARAMETER G(SN3TI5,SN:TI;0)  2.98150E+02  -398000+64.8*T+3*GLIQSN#
  +5*GLIQTI#;  3.00000E+03  N REF0 !


 PHASE SN3ZR5  %  2 3   5 !
    CONSTITUENT SN3ZR5  :SN : ZR :  !

   PARAMETER G(SN3ZR5,SN:ZR;0)  2.98150E+02  -769379.45+1131.8642*T
  -217.11793*T*LN(T)-.02404147*T**2+1648000*T**(-1);   6.00000E+03   N REF0 !


 PHASE SN5TI6  %  2 5   6 !
    CONSTITUENT SN5TI6  :SN : TI :  !

   PARAMETER G(SN5TI6,SN:TI;0)  2.98150E+02  -525800+77*T+5*GLIQSN#
  +6*GLIQTI#;  3.00000E+03  N REF0 !


 PHASE SNTI2  %  2 1   2 !
    CONSTITUENT SNTI2  :SN : TI :  !

   PARAMETER G(SNTI2,SN:TI;0)  2.98150E+02  -152700+26.80539*T+GLIQSN#
  +2*GLIQTI#;  3.00000E+03  N REF0 !


 PHASE SNTI3  %  2 1   3 !
    CONSTITUENT SNTI3  :SN%,TI : SN,TI% :  !

   PARAMETER G(SNTI3,SN:SN;0)  2.98150E+02  +4*GHSERSN#+4;  3.00000E+03  N 
  REF0 !
   PARAMETER G(SNTI3,TI:SN;0)  2.98150E+02  +300000-200*T+3*GLIQSN#+GLIQTI#; 
   3.00000E+03  N REF0 !
   PARAMETER G(SNTI3,SN:TI;0)  2.98150E+02  -193466.8+35.74052*T+GLIQSN#
  +3*GLIQTI#;  3.00000E+03  N REF0 !
   PARAMETER G(SNTI3,TI:TI;0)  2.98150E+02  +4*GHSERTI#+4;   6.00000E+03   N 
  REF0 !
   PARAMETER G(SNTI3,SN,TI:SN;0)  2.98150E+02  +400000;  3.00000E+03  N REF0 !
   PARAMETER G(SNTI3,SN:SN,TI;0)  2.98150E+02  +400000-40*T;  3.00000E+03  N 
  REF0 !
   PARAMETER G(SNTI3,TI:SN,TI;0)  2.98150E+02  +600000+40*T;  3.00000E+03  N 
  REF0 !
   PARAMETER G(SNTI3,SN,TI:TI;0)  2.98150E+02  +200000-108*T;  3.00000E+03  
  N REF0 !


 PHASE SNZR4  %  2 1   4 !
    CONSTITUENT SNZR4  :SN : ZR :  !

   PARAMETER G(SNZR4,SN:ZR;0)  2.98150E+02  -270456.77+602.12448*T
  -122.99764*T*LN(T)-.00883109*T**2;   6.00000E+03   N REF0 !


 PHASE SPHASE  %  3 2   1   1 !
    CONSTITUENT SPHASE  :AL : CU : MG :  !

   PARAMETER G(SPHASE,AL:CU:MG;0)  2.98150E+02  -63200+4.13*T+2*GHSERAL#
  +GHSERCU#+GHSERMG#;   6.00000E+03   N REF0 !


 PHASE TAU  %  4 26   6   48   1 !
    CONSTITUENT TAU  :MG : AL,MG% : AL%,CU%,MG,ZN% : AL :  !

   PARAMETER G(TAU,MG:AL:AL:AL;0)  2.98150E+02  -105.3*T+55*GHSERAL#
  +26*GHSERMG#;   6.00000E+03   N REF0 !
   PARAMETER G(TAU,MG:MG:AL:AL;0)  2.98150E+02  -81000-186.3*T+49*GHSERAL#
  +32*GHSERMG#;   6.00000E+03   N REF0 !
   PARAMETER G(TAU,MG:AL:CU:AL;0)  2.98150E+02  -23000+440*T+7*GHSERAL#
  +26*GHSERMG#+48*GHSERCU#;   6.00000E+03   N REF0 !
   PARAMETER G(TAU,MG:MG:CU:AL;0)  2.98150E+02  -220000+440*T+GHSERAL#
  +32*GHSERMG#+48*GHSERCU#;   6.00000E+03   N REF0 !
   PARAMETER G(TAU,MG:AL:MG:AL;0)  2.98150E+02  +1053000+405*T+7*GHSERAL#
  +74*GHSERMG#;   6.00000E+03   N REF0 !
   PARAMETER G(TAU,MG:MG:MG:AL;0)  2.98150E+02  +405000+243*T+GHSERAL#
  +80*GHSERMG#;   6.00000E+03   N REF0 !
   PARAMETER G(TAU,MG:AL:ZN:AL;0)  2.98150E+02  -832680+162*T+7*GHSERAL#
  +26*GHSERMG#+48*GHSERZN#;   6.00000E+03   N REF0 !
   PARAMETER G(TAU,MG:MG:ZN:AL;0)  2.98150E+02  -811620+162*T+GHSERAL#
  +32*GHSERMG#+48*GHSERZN#;   6.00000E+03   N REF0 !
   PARAMETER G(TAU,MG:AL:AL,MG:AL;0)  2.98150E+02  -202500-40.5*T;   
  6.00000E+03   N REF0 !
   PARAMETER G(TAU,MG:AL:AL,CU:AL;0)  2.98150E+02  -4649190+2261.86*T;   
  6.00000E+03   N REF0 !
   PARAMETER G(TAU,MG:AL:AL,ZN:AL;0)  2.98150E+02  -16200+243*T;   
  6.00000E+03   N REF0 !
   PARAMETER G(TAU,MG:MG:AL,MG:AL;0)  2.98150E+02  -202500-40.5*T;   
  6.00000E+03   N REF0 !
   PARAMETER G(TAU,MG:MG:AL,CU:AL;0)  2.98150E+02  -4649190+2261.86*T;   
  6.00000E+03   N REF0 !
   PARAMETER G(TAU,MG:MG:AL,ZN:AL;0)  2.98150E+02  -105300+243*T;   
  6.00000E+03   N REF0 !
   PARAMETER G(TAU,MG:MG:CU,MG:AL;0)  2.98150E+02  -220000;   6.00000E+03   
  N REF0 !
   PARAMETER G(TAU,MG:AL:MG,ZN:AL;0)  2.98150E+02  +243000+81*T;   
  6.00000E+03   N REF0 !
   PARAMETER G(TAU,MG:MG:MG,ZN:AL;0)  2.98150E+02  +243000+81*T;   
  6.00000E+03   N REF0 !


 PHASE TI2ALN  %  3 2   1   .82 !
    CONSTITUENT TI2ALN  :TI : AL : N :  !

   PARAMETER G(TI2ALN,TI:AL:N;0)  2.98150E+02  -389592+104*T+2*GHSERTI#
  +GHSERAL#+.82*GHSERNN#;   6.00000E+03   N REF0 !


 PHASE TI2N  %  2 2   1 !
    CONSTITUENT TI2N  :TI : C,N :  !

   PARAMETER G(TI2N,TI:C;0)  2.98150E+02  -17349+GHSERTI#+GHSERTIC#;   
  6.00000E+03   N REF0 !
   PARAMETER G(TI2N,TI:N;0)  2.98150E+02  -67116+26.5395533*T+GHSERTI#
  +GHSERTIN#;   6.00000E+03   N REF0 !


 PHASE TI3AL2N2  %  3 3   2   2 !
    CONSTITUENT TI3AL2N2  :TI : AL : N :  !

   PARAMETER G(TI3AL2N2,TI:AL:N;0)  2.98150E+02  +3405331.05-5217.37371*T
  +1.75061514*T**2+3*GHSERTI#+2*GHSERAL#+2*GHSERNN#;   6.00000E+03   N REF0 !


 PHASE TI3ALN  %  3 3   1   .56 !
    CONSTITUENT TI3ALN  :TI : AL : N :  !

   PARAMETER G(TI3ALN,TI:AL:N;0)  2.98150E+02  -349502.5+92.5*T+3*GHSERTI#
  +GHSERAL#+.56*GHSERNN#;   6.00000E+03   N REF0 !


 PHASE TI3N2  %  2 .71   .29 !
    CONSTITUENT TI3N2  :TI : N :  !

   PARAMETER G(TI3N2,TI:N;0)  2.98150E+02  -8190.33982-1.54816366*T
  +.42*GHSERTI#+.29*GHSERTIN#;   6.00000E+03   N REF0 !


 PHASE TI4N3  %  2 .685   .315 !
    CONSTITUENT TI4N3  :TI : N :  !

   PARAMETER G(TI4N3,TI:N;0)  2.98150E+02  -5956.86333-3.27489717*T
  +.37*GHSERTI#+.315*GHSERTIN#;   6.00000E+03   N REF0 !


 PHASE V2ZR  %  2 2   1 !
    CONSTITUENT V2ZR  :V : ZR :  !

   PARAMETER G(V2ZR,V:ZR;0)  2.98150E+02  -63100+26.83*T+2*GLIQV#+GLIQZR#;   
  6.00000E+03   N REF0 !


 PHASE VPHASE  %  3 5   6   2 !
    CONSTITUENT VPHASE  :AL : CU : MG :  !

   PARAMETER G(VPHASE,AL:CU:MG;0)  2.98150E+02  -274527.45+13*T+5*GHSERAL#
  +6*GHSERCU#+2*GHSERMG#;   6.00000E+03   N REF0 !


$ new modelling___________________________________________________________

$$$$$$$ Pi phase
 PHASE pi_ALFEMGSI  %  4 8   1   3   6 !
    CONSTITUENT pi_ALFEMGSI  :AL : FE : MG : SI : !

PARAM G(pi_ALFEMGSI,AL:FE:MG:SI;0) 298.15 -388470+205.6*T+8*GHSERAL#
  +GHSERFE#+3*GHSERMG#+6*GHSERSI#;   6.00000E+03   N REF2 !


$$$$$$$ Q-phase_____________________________________moe

 PHASE Q_ALCUMGSI  %  4 5   2   8   6 !
    CONSTITUENT Q_ALCUMGSI  :AL : CU : MG : SI : !

PARAM G(Q_ALCUMGSI,AL:CU:MG:SI;0) 298.15 -520000+180.0*T+5*GHSERAL#
  +2*GHSERCU#+8*GHSERMG#+6*GHSERSI#; 6.00000E+03   N REF3 !





$$$$$alfa_AlFeMnSi phase
 PHASE alfa_ALFEMNSI  %  4 16   1.7   2.3   3 !
    CONSTITUENT alfa_ALFEMNSI  :AL : FE : MN : SI : !
$_Balichev
 PARAM G(alfa_ALFEMNSI,AL:FE:MN:SI;0) 298.15 -483030.78+71.0*T+16*GHSERAL#
  +1.7*GHSERFE#+2.3*GHSERMN#+3*GHSERSI#;   6.00000E+03   N REF1 !


$ PARAM G(alfa_ALFEMNSI,AL:FE:MN:SI;0) 298.15 -545000+136*T+16*GHSERAL#
$  +1.7*GHSERFE#+2.3*GHSERMN#+3*GHSERSI#;   6.00000E+03   N REF3 !


$ PARAM G(alfa_ALFEMNSI,AL:FE:MN:SI;0) 298.15 -545000+130*T+16*GHSERAL#
$  +1.7*GHSERFE#+2.3*GHSERMN#+3*GHSERSI#;    6.00000E+03   N REF3 !



PARAM G(alfa_ALFEMNSI,AL:FE:MN:SI;0) 298.15 -575000+164*T+16*GHSERAL#
  +1.7*GHSERFE#+2.3*GHSERMN#+3*GHSERSI#;   6.00000E+03   N REF3 !

 LIST_OF_REFERENCES
 NUMBER  SOURCE
$REF 1: E. Balitchev, T. Jantzen, I. Hurtago, D. Neuschütz
$ CALPHAD 27 (2003) 275-278. 
$REF 2: A. Prikhodovsky, Modelling of the coarsening process
$ and application to semi-solid processing, Doctoral Thesis,
$ RWTH Aachen University, Aachen, 2000 (in German). 
$REF3: my modelling

$REF4: Zi-Kui Liu, Y. Austin Chang, Thermodynamic assessment of the Al-Fe-Si
$ system. Metall. Mater. Trans. 30A (1999) 1081-1095.
 !
