Repository: by-student-2017/OpenCALPHAD-v6-examples

# OpenCALPHAD-v6-examples
- Note 1: The "map" can not be created well in many systems. I tried various TDBs of "CPDDB", but OpenCALPHAD should be considered to be of limited use. 
- Note 2: If you want to draw trigonometric phase diagrams, pycalphad is recommended. Examples files are also available here (https://github.com/by-student-2017/pycalphad-v.0.10.3-examples.git).

## TDB files
- NIMS: CPDDB: https://cpddb.nims.go.jp/ (There are some files that cannot be read properly. It takes some time to register, but it is free to use.)
- TDBDB: https://avdwgroup.engin.brown.edu/ , https://www.sciencedirect.com/science/article/pii/S0364591618300099 (Open Access)

File: test/Al-Mg-Zn/new_mc_al_v2.035.tdb (part 5 of 7)
 
PARAMETER G(GP_MAT,SI:AL:MG:SI:VA;0) 273.00 +GFSI2ALMG#; 6000.00  N
REF:85 !
PARAMETER G(GP_MAT,SI:MG:AL:SI:VA;0) 273.00 +GFSI2ALMG#; 6000.00  N
REF:85 !
PARAMETER G(GP_MAT,AL:SI:SI:MG:VA;0) 273.00 +GFSI2ALMG#; 6000.00  N
REF:85 !
PARAMETER G(GP_MAT,MG:SI:SI:AL:VA;0) 273.00 +GFSI2ALMG#; 6000.00  N
REF:85 !
PARAMETER G(GP_MAT,AL:SI:MG:SI:VA;0) 273.00 +GFSI2ALMG#; 6000.00  N
REF:85 !
PARAMETER G(GP_MAT,MG:SI:AL:SI:VA;0) 273.00 +GFSI2ALMG#; 6000.00  N
REF:85 !
PARAMETER G(GP_MAT,AL:MG:SI:SI:VA;0) 273.00 +GFSI2ALMG#; 6000.00  N
REF:85 !
PARAMETER G(GP_MAT,MG:AL:SI:SI:VA;0) 273.00 +GFSI2ALMG#; 6000.00  N
REF:85 !
$ reciprocal ternary parameter (pov)
PARAMETER L(GP_MAT,AL,MG:AL,SI:*:*:VA;0) 273.00 +SFALMGSI#; 6000.00  N
REF:85 !
$
$ Parameter to settle rounding errors and destabilise disordered GP 
$ relative to fcc in thermodynamic equilibrium calculations 
$ above the order-disorder temperature of GP_MAT.
PARAMETER SE(GP_MAT) 273.00 +0.1; 6000.00  N
REF:koze12 !
$
$###########################################################################
$                   THERMODYNAMIC DATA:  L12AL3ZR 
$###########################################################################
$
 PHASE L12AL3ZR % 2 0.75 0.25 > cubic ordered L12 structure, metastable. 
Coherent, nano-scale precipitates.
>> 3 !
    CONSTITUENT L12AL3ZR  : AL : ZR : !
PARAMETER G(L12AL3ZR,AL:ZR;0) 273.00 -42500+8.5*T+0.75*GHSERAL#
 +0.25*GHSERZR#; 6000.00  N
REF:pov14 !
$
$###########################################################################
$                   THERMODYNAMIC DATA:  GP_MGSI
$###########################################################################
$
 PHASE GP_MGSI % 2 1 1 > 
Al-free GP-Zones. [REF:C33]
>> 1 !
    CONSTITUENT GP_MGSI  : MG : SI : !
PARAMETER G(GP_MGSI,MG:SI;0) 273.00 +12000-16*T+GHSERMG#
 +GHSERAL#; 6000.00  N
REF:pov10 !
$
$###########################################################################
$                   THERMODYNAMIC DATA:  MGSI_B_P
$###########################################################################
$
 PHASE MGSI_B_P % 2 1.8  1 > 
Beta prime, metastable hexagonal close-packed rod-like Mg-Si precipitates 
in 6xxx alloys. [REF:C31,C32,C34] 
>> 5 !
    CONSTITUENT MGSI_B_P  : MG : SI : !
PARAMETER G(MGSI_B_P,MG:SI;0) 273.00 -68000+400*T-70*T*LN(T)
   -0.006*T**2+500000*T**(-1); 6000.00  N
REF:85 !
$
$###########################################################################
$                   THERMODYNAMIC DATA:  MG5SI6_B_DP
$###########################################################################
$
 PHASE MG5SI6_B_DP % 2 5  6 > 
Main metastable hardening phase in 6xxx, monoclinic 
with space group C2/m. Al-free Mg5Si6.
Semicoherent needles. [REF:C31,C32,C35].     
>> 5 !
    CONSTITUENT MG5SI6_B_DP  : CU,MG : SI : !
PARAMETER G(MG5SI6_B_DP,MG:SI;0)  273.00 -5000-30*T-0.0096*T**2
  -1e-7*T**3+5*GHSERMG#+6*GHSERSI#; 6000.00  N
REF:85 !
PARAMETER G(MG5SI6_B_DP,CU,MG:SI;0)  273.00 -125000+5*GHSERCU#
 +6*GHSERSI#; 6000.00  N
REF:pov13 !
$
$###########################################################################
$                   THERMODYNAMIC DATA:  PRE_B_DP
$###########################################################################
$
 PHASE PRE_B_DP % 3 1 4 6 !
    CONSTITUENT PRE_B_DP : AL : MG : SI : !
PARAMETER G(PRE_B_DP,AL:MG:SI;0) 273.00 -10000+82*T
   +GHSERAL#+4*GHSERMG#+6*GHSERSI#; 6000.00  N
REF:pov09 !
$
$###########################################################################
$                   THERMODYNAMIC DATA:  TH_DP_GPB
$###########################################################################
$
 PHASE TH_DP_GPB % 5 1 1 4 1 1 > 
Metastable, coherent hardening phase Theta double-prime in Al-Cu and GPB zones 
in Al-Cu-Mg (composition set 1) alloys. GPB after Guinier-Preston-Bagaryatsky. 
Forming monatomic layers that agglomerate [REFS:C5,C6,C7]. 
Hypothetic solubilities of Mg and Si. 
>> 4 !
    CONSTITUENT TH_DP_GPB  : AL%,MG,SI : AL%,MG,SI : AL : CU%,MG,SI : 
                           CU%,MG,SI :  !
PARAMETER G(TH_DP_GPB,AL:AL:AL:CU:CU;0) 273.00 +6*GHSERAL#+2*GHSERCU#
 -71000+10*T; 6000.00  N
REF:pov11 !
PARAMETER G(TH_DP_GPB,AL:AL:AL:CU:MG;0) 273.00 +6*GHSERAL#+GHSERCU#
 +GHSERMG#; 6000.00  N
REF:pov11 !
PARAMETER G(TH_DP_GPB,AL:AL:AL:CU:SI;0) 273.00 +6*GHSERAL#+GHSERCU#
 +GHSERSI#; 6000.00  N
REF:pov11 !
PARAMETER G(TH_DP_GPB,AL:AL:AL:MG:CU;0) 273.00 -75000+85*T+6*GHSERAL#
 +GHSERCU#+GHSERMG#; 6000.00  N
REF:pov13 !
PARAMETER G(TH_DP_GPB,AL:AL:AL:MG:MG;0) 273.00 +6*GHSERAL#+2*GHSERMG#
 -2800; 6000.00  N
REF:pov12 !
PARAMETER G(TH_DP_GPB,AL:AL:AL:MG:SI;0) 273.00 +6*GHSERAL#+GHSERSI#
 +GHSERMG#+25*T; 6000.00  N
REF:pov12 !
PARAMETER G(TH_DP_GPB,AL:AL:AL:SI:CU;0) 273.00 -7000+6*GHSERAL#+GHSERCU#
 +GHSERSI#; 6000.00  N
REF:pov13 !
PARAMETER G(TH_DP_GPB,AL:AL:AL:SI:MG;0) 273.00 +6*GHSERAL#+GHSERSI#
 +GHSERMG#+25*T; 6000.00  N
REF:pov12 !
PARAMETER G(TH_DP_GPB,AL:AL:AL:SI:SI;0) 273.00 +6*GHSERAL#+2*GHSERSI#
 +60000; 6000.00  N
REF:pov12 !
PARAMETER G(TH_DP_GPB,AL:MG:AL:CU:CU;0) 273.00 +5*GHSERAL#+GHSERMG#
 +2*GHSERCU#; 6000.00  N
REF:pov11 !
PARAMETER G(TH_DP_GPB,AL:MG:AL:CU:MG;0) 273.00 +5*GHSERAL#+GHSERCU#
 +2*GHSERMG#; 6000.00  N
REF:pov11 !
PARAMETER G(TH_DP_GPB,AL:MG:AL:CU:SI;0) 273.00 +5*GHSERAL#+GHSERCU#
 +GHSERSI#+GHSERMG#; 6000.00  N
REF:pov11 !
PARAMETER G(TH_DP_GPB,AL:MG:AL:MG:CU;0) 273.00 +5*GHSERAL#+GHSERCU#
 +2*GHSERMG#; 6000.00  N
REF:pov11 !
PARAMETER G(TH_DP_GPB,AL:MG:AL:SI:CU;0) 273.00 +5*GHSERAL#+GHSERCU#
 +GHSERSI#+GHSERMG#; 6000.00  N
REF:pov11 !
PARAMETER G(TH_DP_GPB,MG:AL:AL:CU:CU;0) 273.00 +5*GHSERAL#+2*GHSERMG#
 +2*GHSERCU#; 6000.00  N
REF:pov11 !
PARAMETER G(TH_DP_GPB,MG:AL:AL:CU:MG;0) 273.00 +5*GHSERAL#+GHSERCU#
 +2*GHSERMG#; 6000.00  N
REF:pov11 !
PARAMETER G(TH_DP_GPB,MG:AL:AL:CU:SI;0) 273.00 +5*GHSERAL#+GHSERCU#
 +GHSERSI#+GHSERMG#; 6000.00  N
REF:pov11 !
PARAMETER G(TH_DP_GPB,MG:AL:AL:MG:CU;0) 273.00 +5*GHSERAL#+GHSERCU#
 +2*GHSERMG#; 6000.00  N
REF:pov11 !
PARAMETER G(TH_DP_GPB,MG:AL:AL:SI:CU;0) 273.00 +5*GHSERAL#+GHSERCU#+GHSERSI#
 +GHSERMG#; 6000.00  N
REF:pov11 !
PARAMETER G(TH_DP_GPB,AL:SI:AL:CU:CU;0) 273.00 +5*GHSERAL#+2*GHSERSI#
 +2*GHSERCU#; 6000.00  N
REF:pov11 !
PARAMETER G(TH_DP_GPB,AL:SI:AL:CU:MG;0) 273.00 +5*GHSERAL#+GHSERCU#+GHSERMG#
 +GHSERSI#; 6000.00  N
REF:pov11 !
PARAMETER G(TH_DP_GPB,AL:SI:AL:CU:SI;0) 273.00 +5*GHSERAL#+GHSERCU#
 +2*GHSERSI#; 6000.00  N
REF:pov11 !
PARAMETER G(TH_DP_GPB,AL:SI:AL:MG:CU;0) 273.00 +5*GHSERAL#+GHSERCU#+GHSERMG#
 +GHSERSI#; 6000.00  N
REF:pov11 !
PARAMETER G(TH_DP_GPB,AL:SI:AL:SI:CU;0) 273.00 +5*GHSERAL#+GHSERCU#
 +2*GHSERSI#; 6000.00  N
REF:pov11 !
PARAMETER G(TH_DP_GPB,SI:AL:AL:CU:CU;0) 273.00 +5*GHSERAL#+2*GHSERSI#
 +2*GHSERCU#; 6000.00  N
REF:pov11 !
PARAMETER G(TH_DP_GPB,SI:AL:AL:CU:MG;0) 273.00 +5*GHSERAL#+GHSERCU#
 +GHSERMG#+GHSERSI#; 6000.00  N
REF:pov11 !
PARAMETER G(TH_DP_GPB,SI:AL:AL:CU:SI;0) 273.00 +5*GHSERAL#+GHSERCU#
 +2*GHSERSI#; 6000.00  N
REF:pov11 !
PARAMETER G(TH_DP_GPB,SI:AL:AL:MG:CU;0) 273.00 +5*GHSERAL#+GHSERCU#
 +GHSERMG#
 +GHSERSI#; 6000.00  N
REF:pov11 !
PARAMETER G(TH_DP_GPB,SI:AL:AL:SI:CU;0) 273.00 +5*GHSERAL#+GHSERCU#
 +2*GHSERSI#; 6000.00  N
REF:pov11 !
PARAMETER G(TH_DP_GPB,MG:MG:AL:CU:CU;0) 273.00 +4*GHSERAL#+2*GHSERMG#
   +2*GHSERCU#-40000+10*T; 6000.00  N
REF:pov11 !
PARAMETER G(TH_DP_GPB,MG:MG:AL:CU:MG;0) 273.00 +4*GHSERAL#+3*GHSERMG#
 +GHSERCU#; 6000.00  N
REF:pov11 !
PARAMETER G(TH_DP_GPB,MG:MG:AL:CU:SI;0) 273.00 +4*GHSERAL#+2*GHSERMG#
 +GHSERCU#+GHSERSI#; 6000.00  N
REF:pov11 !
PARAMETER G(TH_DP_GPB,MG:MG:AL:MG:CU;0) 273.00 +4*GHSERAL#+3*GHSERMG#
 +GHSERCU#; 6000.00  N
REF:pov11 !
PARAMETER G(TH_DP_GPB,MG:MG:AL:MG:MG;0) 273.00 +4*GHSERAL#+4*GHSERMG#
 +5000; 6000.00  N
REF:pov12 !
PARAMETER G(TH_DP_GPB,MG:MG:AL:MG:SI;0) 273.00 +4*GHSERAL#+3*GHSERMG#
 +GHSERSI#-5000; 6000.00  N
REF:pov12 !
PARAMETER G(TH_DP_GPB,MG:MG:AL:SI:CU;0) 273.00 +4*GHSERAL#+2*GHSERMG#
 +GHSERCU#+GHSERSI#; 6000.00  N
REF:pov11 !
PARAMETER G(TH_DP_GPB,MG:MG:AL:SI:MG;0) 273.00 +4*GHSERAL#+3*GHSERMG#
 +GHSERSI#-5000; 6000.00  N
REF:pov12 !
PARAMETER G(TH_DP_GPB,MG:MG:AL:SI:SI;0) 273.00 +4*GHSERAL#+2*GHSERMG#
 +2*GHSERSI#-10000; 6000.00  N
REF:pov12 !
PARAMETER G(TH_DP_GPB,SI:SI:AL:CU:CU;0) 273.00 +4*GHSERAL#+2*GHSERSI#
 +2*GHSERCU#; 6000.00  N
REF:pov11 !
PARAMETER G(TH_DP_GPB,SI:SI:AL:CU:MG;0) 273.00 +4*GHSERAL#+2*GHSERSI#
 +GHSERCU#+GHSERMG#; 6000.00  N
REF:pov11 !
PARAMETER G(TH_DP_GPB,SI:SI:AL:CU:SI;0) 273.00 +4*GHSERAL#+3*GHSERSI#
 +GHSERCU#; 6000.00  N
REF:pov11 !
PARAMETER G(TH_DP_GPB,SI:SI:AL:MG:CU;0) 273.00 +4*GHSERAL#+2*GHSERSI#
 +GHSERCU#+GHSERMG#; 6000.00  N
REF:pov11 !
PARAMETER G(TH_DP_GPB,SI:SI:AL:MG:MG;0) 273.00 +4*GHSERAL#+2*GHSERMG#
 +2*GHSERSI#; 6000.00  N
REF:pov11 !
PARAMETER G(TH_DP_GPB,SI:SI:AL:MG:SI;0) 273.00 +4*GHSERAL#+3*GHSERSI#
 +GHSERMG#+40000; 6000.00  N
REF:pov12 !
PARAMETER G(TH_DP_GPB,SI:SI:AL:SI:CU;0) 273.00 +4*GHSERAL#+3*GHSERSI#
 +GHSERCU#; 6000.00  N
REF:pov11 !
PARAMETER G(TH_DP_GPB,SI:SI:AL:SI:MG;0) 273.00 +4*GHSERAL#+3*GHSERSI#
 +GHSERMG#+40000; 6000.00  N
REF:pov12 !
PARAMETER G(TH_DP_GPB,SI:SI:AL:SI:SI;0) 273.00 +4*GHSERAL#+4*GHSERSI#
 +110000; 6000.00  N
REF:pov12 !
PARAMETER L(TH_DP_GPB,AL,MG:MG:AL:CU:CU;0) 273.00 -100000; 6000.00  N
REF:pov11 !
PARAMETER L(TH_DP_GPB,AL,MG:MG:AL:CU:CU;1) 273.00 +300000; 6000.00  N
REF:pov11 !
PARAMETER L(TH_DP_GPB,AL,MG:MG:AL:CU:CU;2) 273.00 -300000; 6000.00  N
REF:pov11 !
PARAMETER L(TH_DP_GPB,AL,MG:AL:AL:CU:CU;0) 273.00 +1e-8; 6000.00  N
REF:pov11 !
PARAMETER L(TH_DP_GPB,AL:AL,MG:AL:CU:CU;0) 273.00 +1e-8; 6000.00  N
REF:pov11 !
PARAMETER L(TH_DP_GPB,MG:AL,MG:AL:CU:CU;0) 273.00 +1e-8; 6000.00  N
REF:pov11 !
$
$###########################################################################
$                   THERMODYNAMIC DATA:  THETA_PRIME
$###########################################################################
$
 PHASE THETA_PRIME % 2 2 1 > 
Important tetragonal hardening phase in Al-Cu. 
Commonly plate-like. [REF:C9,C10] 
>> 5 !
    CONSTITUENT THETA_PRIME  : AL : CU : !
PARAMETER G(THETA_PRIME,AL:CU;0) 273.00 -49250+10.75*T+2*GHSERAL#
 +GHSERCU#; 6000.00  N
REF:pov14 !
$
$###########################################################################
$                   THERMODYNAMIC DATA:  U1_PHASE
$###########################################################################
$
 PHASE U1_PHASE % 3 2  1  2 > 
Needle-like precipitate with trigonal structure observed in 6xxx 
in the beta prime precipitation regime. [REF:C37] 
>> 3 !
    CONSTITUENT U1_PHASE  : AL : MG : SI : !
PARAMETER G(U1_PHASE,AL:MG:SI;0)  273.00 -5000-10*T-0.0055*T**2
  +3e-6*T**3+150000*T**(-1)+2*GHSERAL#+GHSERMG#+2*GHSERSI#; 6000.00  N
REF:85 !
$
$###########################################################################
$                   THERMODYNAMIC DATA:  U2_PHASE
$###########################################################################
$
 PHASE U2_PHASE % 3 1  1  1 > 
Needle-like precipitate with orthorhombic structure in 6xxx 
in the beta' precipitation regime. [REF:C37] 
>> 3 !
    CONSTITUENT U2_PHASE  : AL : MG : SI : !
PARAMETER G(U2_PHASE,AL:MG:SI;0)  273.00 -14000-3.75*T-0.0015*T**2
  +7.5e-7*T**3+62500*T**(-1)+GHSERAL#+GHSERMG#+GHSERSI#; 6000.00  N
REF:85 !
$
$###########################################################################
$                   THERMODYNAMIC DATA:  ALCR
$###########################################################################
$
 PHASE ALCR % 2 1 1 > >> 1 !
    CONSTITUENT ALCR  : AL%,CR : AL,CR% : !
PARAMETER G(ALCR,AL:AL;0) 273.00 +2.0*GHSERAL#+4.0; 6000.00  N
REF:31 !
PARAMETER G(ALCR,CR:CR;0) 273.00 +2.0*GCRFCC#; 6000.00  N
REF:31 !
PARAMETER G(ALCR,AL:CR;0) 273.00 -25000+3*T+GHSERAL#+GCRFCC#; 6000.00  N
REF:31 !
PARAMETER G(ALCR,CR:AL;0) 273.00 -25000+3*T+GHSERAL#+GCRFCC#; 6000.00  N
REF:31 !
PARAMETER L(ALCR,AL:AL,CR;0) 273.00 +1.0E-4; 6000.00  N
REF:31 !
PARAMETER L(ALCR,CR:AL,CR;0) 273.00 +1.0E-4; 6000.00  N
REF:31 !
PARAMETER L(ALCR,AL,CR:AL;0) 273.00 +1.0E-4; 6000.00  N
REF:31 !
PARAMETER L(ALCR,AL,CR:CR;0) 273.00 +1.0E-4; 6000.00  N
REF:31 !
$
$###########################################################################
$                   THERMODYNAMIC DATA:  ALCR2
$###########################################################################
$
 PHASE ALCR2 % 2 1 2 > >> 1 !
    CONSTITUENT ALCR2  : AL,CR : AL,CR : !
PARAMETER G(ALCR2,AL:AL;0) 273.00 +15000
   +GHSERAL#+GHSERAL#; 6000.00  N
REF:68 !
PARAMETER G(ALCR2,CR:AL;0) 273.00 +75279.2
   +2*GHSERAL#+GHSERCR#; 6000.00  N
REF:68 !
PARAMETER G(ALCR2,AL:CR;0) 273.00 -45279.2
   +GHSERAL#+2*GHSERCR#; 6000.00  N
REF:68 !
PARAMETER G(ALCR2,CR:CR;0) 273.00 +15000
   +GHSERCR#+GHSERCR#; 6000.00  N
REF:68 !
PARAMETER L(ALCR2,AL,CR:AL;0) 273.00 -11282.4-6.37*T; 6000.00  N
REF:68 !
PARAMETER L(ALCR2,AL:AL,CR;0) 273.00 -31502.4+5.7033*T; 6000.00  N
REF:68 !
PARAMETER L(ALCR2,CR:AL,CR;0) 273.00 -31502.4+5.7033*T; 6000.00  N
REF:68 !
PARAMETER L(ALCR2,AL,CR:CR;0) 273.00 -11282.4-6.37*T; 6000.00  N
REF:68 !
$
$###########################################################################
$                   THERMODYNAMIC DATA:  AL8CR5_H
$###########################################################################
$
 PHASE AL8CR5_H % 2 8 5 > >> 1 !
    CONSTITUENT AL8CR5_H  : AL : CR : !
PARAMETER G(AL8CR5_H,AL:CR;0) 273.00 -147732.0-58.5*T
   +8*GHSERAL#+5*GHSERCR#; 6000.00  N
REF:31 !
$
$###########################################################################
$                   THERMODYNAMIC DATA:  AL8CR5_L
$###########################################################################
$
 PHASE AL8CR5_L % 2 8 5 > >> 1 !
    CONSTITUENT AL8CR5_L  : AL : CR : !
PARAMETER G(AL8CR5_L,AL:CR;0) 273.00 -229515.0
   +8*GHSERAL#+5*GHSERCR#; 6000.00  N
REF:31 !
$
$###########################################################################
$                   THERMODYNAMIC DATA:  AL9CR4_H
$###########################################################################
$
 PHASE AL9CR4_H % 2 9 4 > >> 1 !
    CONSTITUENT AL9CR4_H  : AL : CR : !
PARAMETER G(AL9CR4_H,AL:CR;0) 273.00 -134433.0-56.16*T
   +9*GHSERAL#+4*GHSERCR#; 6000.00  N
REF:31 !
$
$###########################################################################
$                   THERMODYNAMIC DATA:  AL9CR4_L
$###########################################################################
$
 PHASE AL9CR4_L % 2 9 4 > >> 1 !
    CONSTITUENT AL9CR4_L  : AL : CR : !
PARAMETER G(AL9CR4_L,AL:CR;0) 273.00 -230750.0+16.094*T
   +9*GHSERAL#+4*GHSERCR#; 6000.00  N
REF:31 !
$
$###########################################################################
$                   THERMODYNAMIC DATA:  AL2CU3_D
$###########################################################################
$
 PHASE AL2CU3_D % 2 2 3 > >> 1 !
    CONSTITUENT AL2CU3_D  : AL%,ZN : CU : !
PARAMETER G(AL2CU3_D,AL:CU;0) 273.00 -106700.0+3*T+2*GHSERAL#
 +3*GHSERCU#; 6000.00  N
REF:31 !
PARAMETER G(AL2CU3_D,ZN:CU;0)  273.00 -1.2000000E+04+2*GHSERZN#
 +3*GHSERCU#; 6000.00  N
REF:31 !
PARAMETER L(AL2CU3_D,AL,ZN:CU;0) 273.00 +1.00E+04; 6000.00  N
REF:31 !
$
$###########################################################################
$                   THERMODYNAMIC DATA:  ALCU_E
$###########################################################################
$
 PHASE ALCU_E % 2 1 1 > >> 1 !
    CONSTITUENT ALCU_E  : AL%,CU,ZN : CU : !
PARAMETER G(ALCU_E,AL:CU;0) 273.00 -36976+1.2*T+GHSERAL#
 +GHSERCU#; 6000.00  N
REF:31 !
PARAMETER G(ALCU_E,CU:CU;0) 273.00 +2*GCUBCC#; 6000.00  N
REF:31 !
PARAMETER G(ALCU_E,ZN:CU;0) 273.00 -5000+GHSERZN#+GHSERCU#; 6000.00  N
REF:31 !
PARAMETER L(ALCU_E,AL,CU:CU;0) 273.00 +7600-24*T; 6000.00  N
REF:31 !
PARAMETER L(ALCU_E,AL,CU:CU;1) 273.00 -72000; 6000.00  N
REF:31 !
PARAMETER L(ALCU_E,AL,ZN:CU;0) 273.00 +1.E-4; 6000.00  N
REF:31 !
PARAMETER L(ALCU_E,CU,ZN:CU;0) 273.00 +1.0E-4; 6000.00  N
REF:31 !
$
$###########################################################################
$                   THERMODYNAMIC DATA:  ALCU_ETA 
$###########################################################################
$
 PHASE ALCU_ETA % 2 1 1 > >> 1 !
    CONSTITUENT ALCU_ETA  : AL%,CU : CU%,ZN : !
PARAMETER G(ALCU_ETA,AL:CU;0)  273.00 -40560+3.14*T
   +GHSERAL#+GHSERCU#; 6000.00  N
REF:31 !
PARAMETER G(ALCU_ETA,CU:CU;0) 273.00 +2*GCUBCC#; 6000.00  N
REF:31 !
PARAMETER G(ALCU_ETA,AL:ZN;0) 273.00 +5000+GHSERAL#+GHSERZN#; 6000.00  N
REF:31 !
PARAMETER G(ALCU_ETA,CU:ZN;0) 273.00 +3.0400000E+03
   +GHSERCU#+GHSERZN#; 6000.00  N 
REF:31 !
PARAMETER L(ALCU_ETA,AL,CU:CU;0) 273.00 -25740-20*T; 6000.00  N
REF:31 !
PARAMETER L(ALCU_ETA,AL,CU:ZN;0) 273.00 +6.931E+03; 6000.00  N
REF:31 !
PARAMETER L(ALCU_ETA,AL:CU,ZN;0) 273.00 -3.461E+03-5.4E-01*T; 6000.00  N
REF:31 !
PARAMETER L(ALCU_ETA,CU:CU,ZN;0) 273.00 -9.4300000E+02; 6000.00  N
REF:31 !
$
$###########################################################################
$                   THERMODYNAMIC DATA:  ALCU_G_D83 
$###########################################################################
$
 PHASE ALCU_G_D83 % 3 4 1 8 > >> 1 !
    CONSTITUENT ALCU_G_D83  : AL%,SI : AL,CU% : CU : !
PARAMETER G(ALCU_G_D83,AL:AL:CU;0) 273.00 -300716+390*T-52*T*LN(T)
   +5*GHSERAL#+8*GHSERCU#; 6000.00  N
REF:31 !
PARAMETER G(ALCU_G_D83,AL:CU:CU;0) 273.00 -280501+379.6*T-52*T*LN(T)
   +4*GHSERAL#+9*GHSERCU#; 6000.00  N
REF:31 !
PARAMETER G(ALCU_G_D83,SI:AL:CU;0) 273.00 -78733.2738+1*GHSERAL#
   +8*GHSERCU#+4*GHSERSI#; 6000.00  N
REF:56 !
PARAMETER G(ALCU_G_D83,SI:CU:CU;0) 273.00 +18783.2703-61.43045*T+4*GHSERSI#
 +9*GHSERCU#; 6000.00  N
REF:56 !
PARAMETER L(ALCU_G_D83,AL:AL,CU:CU;0) 273.00 +1E-10; 6000.00  N
REF:31 !
$
$###########################################################################
$                   THERMODYNAMIC DATA:  AL9CU11_Z
$###########################################################################
$
 PHASE AL9CU11_Z % 2 9 11 > >> 1 !
    CONSTITUENT AL9CU11_Z  : AL%,ZN : CU : !
PARAMETER G(AL9CU11_Z,AL:CU;0)  273.00 -420000+18*T+9*GHSERAL#
 +11*GHSERCU#; 6000.00  N
REF:31 !
PARAMETER G(AL9CU11_Z,ZN:CU;0)  273.00 -5.0E+03+9*GHSERZN#
 +11*GHSERCU#; 6000.00  N
REF:31 !
PARAMETER L(AL9CU11_Z,AL,ZN:CU;0) 273.00 +1.0E-4; 6000.00  N
REF:31 !
$
$###########################################################################
$                   THERMODYNAMIC DATA:  ALCUMG_V
$###########################################################################
$
 PHASE ALCUMG_V  % 3  5  6  2 > >> 1 !
    CONSTITUENT ALCUMG_V  : AL : CU : MG :  !
PARAMETER G(ALCUMG_V,AL:CU:MG;0) 273.00 -274527.45+13.0*T
   +5*GHSERAL#+6*GHSERCU#+2*GHSERMG#; 6000.00  N
REF:31 !
$
$###########################################################################
$                   THERMODYNAMIC DATA:  ALCUZN_T 
$###########################################################################
$
 PHASE ALCUZN_T % 2 1 1 > >> 1 !
    CONSTITUENT ALCUZN_T  : AL%,ZN  : CU%,VA : !
PARAMETER G(ALCUZN_T,AL:VA;0) 273.00 +12000-2.08420E+04+33.3*T
 +GALBCC#; 6000.00  N
REF:31 !
PARAMETER G(ALCUZN_T,AL:CU;0) 273.00 -4.5869363E+04+GALBCC#
 +GCUBCC#; 6000.00  N
REF:31 !
PARAMETER G(ALCUZN_T,ZN:VA;0) 273.00 +GZNBCC#+5.000E+03; 6000.00  N
REF:31 !
PARAMETER G(ALCUZN_T,ZN:CU;0) 273.00 +44336.07+16.19*T+GCUBCC#
 +GZNBCC#; 6000.00  N
REF:pov14 !
PARAMETER L(ALCUZN_T,AL:CU,VA;0) 273.00 -1.5667E+04+1.610E+01*T; 6000.00  N
REF:31 !
PARAMETER L(ALCUZN_T,AL,ZN:VA;0) 273.00 +3.000E+02; 6000.00  N
REF:31 !
PARAMETER L(ALCUZN_T,AL,ZN:CU;0) 273.00 -7.000E+03; 6000.00  N
REF:31 !
PARAMETER L(ALCUZN_T,AL,ZN:CU,VA;0) 273.00 +1.007E+03; 6000.00  N
REF:31 !
PARAMETER L(ALCUZN_T,ZN:CU,VA;0) 273.00 +6.9810E+03; 6000.00  N
REF:31 !
$
$###########################################################################
$                   THERMODYNAMIC DATA:  AL2FE 
$###########################################################################
$
 PHASE AL2FE % 2 0.6667 0.3333 > >> 1 !
    CONSTITUENT AL2FE  : AL%,SI : FE,MN,NI : !
PARAMETER G(AL2FE,AL:FE;0) 273.00 -33175.33+6.60367*T
   +0.6667*GHSERAL#+0.3333*GHSERFE#; 6000.00  N
REF:36 !
PARAMETER G(AL2FE,AL:MN;0) 273.00 -4688.333+0.6667*GHSERAL#
   +0.3333*GHSERMN#; 6000.00  N
REF:31 !
PARAMETER G(AL2FE,AL:NI;0) 273.00 -40100+0.6667*GHSERAL#
   +0.3333*GHSERNI#; 6000.00  N
REF:33 !
PARAMETER G(AL2FE,SI:FE;0) 273.00 -16666.7+0.6667*GHSERSI#
   +0.3333*GHSERFE#; 6000.00  N
REF:36 !
$
$###########################################################################
$                   THERMODYNAMIC DATA:  AL5FE2 
$###########################################################################
$
 PHASE AL5FE2 % 2 0.7143 0.2857 > >> 1 !
    CONSTITUENT AL5FE2  : AL%,SI : FE,MN,NI : !
PARAMETER G(AL5FE2,AL:FE;0) 273.00 -32607.14+6.99929*T
   +0.7143*GHSERAL#+0.2857*GHSERFE#; 6000.00  N
REF:36 !
PARAMETER G(AL5FE2,AL:MN;0) 273.00 +0.7143*GHSERAL#
 +0.2857*GHSERMN#; 6000.00  N
REF:31 !
PARAMETER G(AL5FE2,AL:NI;0) 273.00 +144900-26*T
   +0.7143*GHSERAL#+0.2857*GHSERNI#; 6000.00  N
REF:33 !
PARAMETER G(AL5FE2,SI:FE;0) 273.00 -16629.7
   +0.7143*GHSERSI#+0.2857*GHSERFE#; 6000.00  N
REF:36 !
PARAMETER L(AL5FE2,AL:FE,NI;0) 273.00 -164100; 6000.00  N
REF:33 !
$
$###########################################################################
$                   THERMODYNAMIC DATA:  AL5FE4 
$###########################################################################
$
 PHASE AL5FE4 % 1 1 > >> 1 !
    CONSTITUENT AL5FE4  : AL%,FE%,MN : !
PARAMETER G(AL5FE4,AL;0) 273.00 +12178.90-4.813*T+GHSERAL#; 6000.00  N
REF:31 !
PARAMETER G(AL5FE4,FE;0) 273.00 +5009.03+GHSERFE#; 6000.00  N
REF:31 !
PARAMETER G(AL5FE4,MN;0) 273.00 -4440.0+133.007*T-24.5177*T*LN(T)
   -0.006*T**2+69600*T**(-1); 6000.00  N
REF:31 !
PARAMETER L(AL5FE4,AL,FE;0) 273.00 -131649+29.4833*T; 6000.00  N
REF:31 !
PARAMETER L(AL5FE4,AL,FE;1) 273.00 -18619.5; 6000.00  N
REF:31 !
$
$###########################################################################
$                   THERMODYNAMIC DATA:  AL8FEMNSI2
$###########################################################################
$
 PHASE AL8FEMNSI2 % 4  0.69565 0.08696 0.08696 0.130435 > 
Intermetallic alpha_AlMnSi phase reported to crystallize during undercooling 
of Al-Si-Fe-Mn alloys. [REF:C18]
Has higher Si than cubic alpha-phase ALCRFEMNSI_A. Relevant in simulations 
of high-Si Al-alloys, such as A356.
>> 3 !
    CONSTITUENT AL8FEMNSI2  : AL : FE : MN : SI : !
PARAMETER G(AL8FEMNSI2,AL:FE:MN:SI;0) 273.00 -22000+2*T+0.69565*GHSERAL#
   +0.08696*GHSERFE#+0.08696*GHSERMN#+0.130435*GHSERSI#; 6000.00  N
REF:pov13 !
$
$###########################################################################
$                   THERMODYNAMIC DATA:  ALFENI_T2  
$###########################################################################
$
 PHASE ALFENI_T2  % 2  0.7143 0.2857 > >> 1 !
    CONSTITUENT ALFENI_T2  : AL : FE,NI : !
PARAMETER G(ALFENI_T2,AL:FE;0) 273.00 -29400+4.9*T
   +0.7143*GHSERAL#+.2857*GHSERFE#; 6000.00  N
REF:33 !
PARAMETER G(ALFENI_T2,AL:NI;0) 273.00 -41230+7.7*T
   +0.7143*GHSERAL#+.2857*GHSERNI#; 6000.00  N
REF:33 !
PARAMETER L(ALFENI_T2,AL:FE,NI;0) 273.00 -11900; 6000.00  N
REF:33 !
$
$###########################################################################
$                   THERMODYNAMIC DATA:  ALFENI_T3  
$###########################################################################
$
 PHASE ALFENI_T3  % 3 0.71 0.05 0.24 > >> 1 !
    CONSTITUENT ALFENI_T3  : AL : FE : NI : !
PARAMETER G(ALFENI_T3,AL:FE:NI;0) 273.00 -41000+3*T
   +0.71*GHSERAL#+0.05*GHSERFE#+0.24*GHSERNI#; 6000.00  N
REF:33 !
$
$###########################################################################
$                   THERMODYNAMIC DATA:  ALFESI_T1 
$###########################################################################
$
 PHASE ALFESI_T1 % 2 0.625 0.375 > >> 1 !
    CONSTITUENT ALFESI_T1  : AL,SI : FE : !
PARAMETER G(ALFESI_T1,AL:FE;0) 273.00 -22698.4
   +0.625*GHSERAL#+0.375*GHSERFE#; 6000.00  N
REF:36 !
PARAMETER G(ALFESI_T1,SI:FE;0) 273.00 -14651.3
   +0.625*GHSERSI#+0.375*GHSERFE#; 6000.00  N
REF:36 !
PARAMETER L(ALFESI_T1,AL,SI:FE;0) 273.00 -45346.3+0.9465*T; 6000.00  N
REF:36 !
PARAMETER L(ALFESI_T1,AL,SI:FE;1) 273.00 +31401.9-16.83733*T; 6000.00  N
REF:36 !
$
$###########################################################################
$                   THERMODYNAMIC DATA:  ALFESI_T2 
$###########################################################################
$
 PHASE ALFESI_T2 % 4 0.5    0.2    0.1    0.2 > >> 1 !
    CONSTITUENT ALFESI_T2  : AL : FE : SI : AL,SI : !
PARAMETER G(ALFESI_T2,AL:FE:SI:AL;0) 273.00 -27300+6.8*T
   +0.7*GHSERAL#+0.2*GHSERFE#+0.1*GHSERSI#; 6000.00  N
REF:76 !
PARAMETER G(ALFESI_T2,AL:FE:SI:SI;0) 273.00 -28700+8*T
   +0.5*GHSERAL#+0.2*GHSERFE#+0.3*GHSERSI#; 6000.00  N
REF:76 !
$
$###########################################################################
$                   THERMODYNAMIC DATA:  ALFESI_T3 
$###########################################################################
$
 PHASE ALFESI_T3 % 3  0.55  0.25  0.20 > >> 1 !
    CONSTITUENT ALFESI_T3  : AL : FE : SI : !
PARAMETER G(ALFESI_T3,AL:FE:SI;0) 273.00 -24987.74-0.88568*T
   +0.55*GHSERAL#+0.25*GHSERFE#+0.2*GHSERSI#; 6000.00  N
REF:36 !
$
$###########################################################################
$                   THERMODYNAMIC DATA:  ALFESI_T4 
$###########################################################################
$
 PHASE ALFESI_T4 % 4 0.4166    0.1667    0.25    0.1667 > >> 1 !
    CONSTITUENT ALFESI_T4  : AL : FE : SI : AL,SI : !
PARAMETER G(ALFESI_T4,AL:FE:SI:AL;0) 273.00 -18100
   +0.5833*GHSERAL#+0.1667*GHSERFE#+0.25*GHSERSI#; 6000.00  N
REF:76 !
PARAMETER G(ALFESI_T4,AL:FE:SI:SI;0) 273.00 -24700+7*T
   +0.4166*GHSERAL#+0.1667*GHSERFE#+0.4167*GHSERSI#; 6000.00  N
REF:76 !
$
$###########################################################################
$                   THERMODYNAMIC DATA:  ALFESI_T5 
$###########################################################################
$
 PHASE ALFESI_T5 %  4 0.66    0.19    0.05    0.1 > 
  hexagonal alpha-AlFeSi end-member >> 2 !
    CONSTITUENT ALFESI_T5  : AL : FE : SI : AL,SI : !
PARAMETER G(ALFESI_T5,AL:FE:SI:AL;0) 273.00 -27788+8.856*T+0.76*GHSERAL#
   +0.19*GHSERFE#+0.05*GHSERSI#; 6000.00  N
REF:37 !
PARAMETER G(ALFESI_T5,AL:FE:SI:SI;0) 273.00 -26500+6.135*T+0.66*GHSERAL#
   +0.19*GHSERFE#+0.15*GHSERSI#; 6000.00  N
REF:37 !
$
$###########################################################################
$                   THERMODYNAMIC DATA:  ALFESI_T7 
$###########################################################################
$
 PHASE ALFESI_T7 %  2  0.75  0.25 > >> 1 !
    CONSTITUENT ALFESI_T7  : AL,SI : FE : !
PARAMETER G(ALFESI_T7,AL:FE;0) 273.00 -20798.1+0.75*GHSERAL#
 +0.25*GHSERFE#; 6000.00  N
REF:36 !
PARAMETER G(ALFESI_T7,SI:FE;0) 273.00 -9592.9+0.75*GHSERSI#
 +0.25*GHSERFE#; 6000.00  N
REF:36 !
PARAMETER L(ALFESI_T7,AL,SI:FE;0) 273.00 -29786.8+8.75305*T; 6000.00  N
REF:36 !
$
$###########################################################################
$                   THERMODYNAMIC DATA:  ALFESI_T8 
$###########################################################################
$
 PHASE ALFESI_T8 %  2  0.6667  0.3333 > >> 1 !
    CONSTITUENT ALFESI_T8  : AL,SI : FE : !
PARAMETER G(ALFESI_T8,AL:FE;0) 273.00 -110.7+0.6667*GHSERAL#
 +0.3333*GHSERFE#; 6000.00  N
REF:36 !
PARAMETER G(ALFESI_T8,SI:FE;0) 273.00 -12111.3+0.6667*GHSERSI#
 +0.3333*GHSERFE#; 6000.00  N
REF:36 !
PARAMETER L(ALFESI_T8,AL,SI:FE;0) 273.00 -87571.1+8.27759*T; 6000.00  N
REF:36 !
$
$###########################################################################
$                   THERMODYNAMIC DATA:  ALFESI_T10 
$###########################################################################
$
 PHASE ALFESI_T10 %  3  0.6  0.25  0.15 > >> 1 !
    CONSTITUENT ALFESI_T10  : AL : FE : SI : !
PARAMETER G(ALFESI_T10,AL:FE:SI;0) 273.00 -26248
   +0.53427*T+0.6*GHSERAL#+0.25*GHSERFE#+0.15*GHSERSI#; 6000.00  N
REF:36 !
$
$###########################################################################
$                   THERMODYNAMIC DATA:  ALFESI_T11 
$###########################################################################
$
 PHASE ALFESI_T11 %  3  0.65385  0.23077  0.11539 > >> 1 !
    CONSTITUENT ALFESI_T11  : AL : FE : SI : !
PARAMETER G(ALFESI_T11,AL:FE:SI;0) 273.00 -24537+0.07542*T+0.65385*GHSERAL#
   +0.23077*GHSERFE#+0.11539*GHSERSI#; 6000.00  N
REF:36 !
$
$###########################################################################
$                   THERMODYNAMIC DATA:  AL12MG2CR
$###########################################################################
$
 PHASE AL12MG2CR % 3  12 2 1 > dispersoid in AA7xxx >> 3 !
    CONSTITUENT AL12MG2CR  : AL : MG,SI : CR : !
PARAMETER G(AL12MG2CR,AL:MG:CR;0) 273.00 12*GHSERAL#+2*GHSERMG#
   +GHSERCR#-110000+5*T; 6000.00  N
REF:pov11 !
PARAMETER G(AL12MG2CR,AL:SI:CR;0) 273.00 12*GHSERAL#+2*GHSERSI#
   +GHSERCR#-75000+5*T; 6000.00  N
REF:pov14 !
PARAMETER L(AL12MG2CR,AL:MG,SI:CR;0) 273.00 +1e-8; 6000.00  N
REF:pov11 !
PARAMETER L(AL12MG2CR,AL:MG,SI:CR;1) 273.00 +1e-8; 6000.00  N
REF:pov11 !
PARAMETER L(AL12MG2CR,AL:MG,SI:CR;2) 273.00 +1e-8; 6000.00  N
REF:pov11 !
$
$###########################################################################
$                   THERMODYNAMIC DATA:  ALMGMN_T 
$###########################################################################
$
 PHASE ALMGMN_T % 3 0.78261 0.130435 0.08696 > >> 1 !
    CONSTITUENT ALMGMN_T  : AL : MG : MN : !
PARAMETER G(ALMGMN_T,AL:MG:MN;0) 273.00 -8652.17
   +0.78261*GHSERAL#+0.130435*GHSERMG#+0.086957*GHSERMN#; 6000.00  N
REF:51 !
$
$###########################################################################
$                   THERMODYNAMIC DATA:  AL4MN  
$###########################################################################
$
 PHASE AL4MN  % 2 4 1 > 
Hexagonal 
>> 2 !
    CONSTITUENT AL4MN   : AL : FE,MN% : !
PARAMETER G(AL4MN,AL:FE;0) 273.00 -131445+50.0*T+4*GHSERAL#
 +GHSERFE#; 6000.00  N
REF:31 !
PARAMETER G(AL4MN,AL:MN;0) 273.00 -100005+30*T+4*GHSERAL#
 +GHSERMN#; 6000.00  N
REF:31 !
PARAMETER L(AL4MN,AL:FE,MN;0) 273.00 -10000; 6000.00  N
REF:31 !
$
$###########################################################################
$                   THERMODYNAMIC DATA:  AL8MN5_D810  
$###########################################################################
$
 PHASE AL8MN5_D810  % 3 12 4 10 > >> 1 !
    CONSTITUENT AL8MN5_D810  : AL%,SI : MN : AL,CU,FE,MN,ZN : !
PARAMETER G(AL8MN5_D810,AL:MN:AL;0) 273.00 -308671+56.6488*T+22*GHSERAL#
   +4*GHSERMN#; 6000.00  N
REF:31 !
PARAMETER G(AL8MN5_D810,AL:MN:CU;0) 273.00 -470000+12*GHSERAL#
+4*GHSERMN#+10*GHSERCU#; 6000.00  N
REF:pov14 !
PARAMETER G(AL8MN5_D810,AL:MN:MN;0) 273.00 -596866.4+94.61192*T+12*GHSERAL#
 +14*GHSERMN#; 6000.00  N
REF:31 !
PARAMETER G(AL8MN5_D810,AL:MN:ZN;0)  273.00  +4*GHSERMN#+10*GHSERZN#
 +12*GHSERAL#-250000; 6000.00  N
REF:pov14 !
PARAMETER G(AL8MN5_D810,SI:MN:MN;0) 273.00 +14*GHSERMN#
 +12*GHSERSI#; 6000.00  N
REF:31 !
PARAMETER G(AL8MN5_D810,AL:MN:FE;0) 273.00 -632544.8484+12.0*GHSERAL#
   +4.0*GHSERMN#+10.0*GHSERFE#; 6000.00  N
REF:31 !
PARAMETER G(AL8MN5_D810,SI:MN:AL;0) 273.00 +10*GHSERAL#+4*GHSERMN#
 +12*GHSERSI#; 6000.00  N
REF:31 !
PARAMETER G(AL8MN5_D810,SI:MN:ZN;0)  273.00  +4*GHSERMN#+10*GHSERZN#
 +12*GHSERSI#; 6000.00  N
REF:pov14 !
PARAMETER L(AL8MN5_D810,AL:MN:AL,CU;0) 273.00 -575000+300*T; 6000.00  N
REF:pov14 !
PARAMETER L(AL8MN5_D810,AL:MN:AL,MN;0) 273.00 -546234+387.348*T; 6000.00  N
REF:31 !
PARAMETER L(AL8MN5_D810,AL:MN:AL,FE;0) 273.00 -457832.778; 6000.00  N
REF:31 !
PARAMETER L(AL8MN5_D810,AL:MN:CU,MN;0) 273.00 +100000; 6000.00  N
REF:pov14 !
PARAMETER L(AL8MN5_D810,AL:MN:FE,MN;0) 273.00 -11169.158; 6000.00  N 
REF:31 !
$
$###########################################################################
$                   THERMODYNAMIC DATA:  AL11MN4 
$###########################################################################
$
 PHASE AL11MN4 % 2 11 4 > >> 1 !
    CONSTITUENT AL11MN4  : AL : FE,MN%,ZN : !
PARAMETER G(AL11MN4,AL:FE;0) 273.00 -354702+103.031*T+11*GHSERAL#
   +4*GHSERFE#; 6000.00  N 
REF:31 !
PARAMETER G(AL11MN4,AL:MN;0) 273.00 -354690+103.03095*T+11*GHSERAL#
   +4*GHSERMN#; 6000.00  N 
REF:31 !
PARAMETER G(AL11MN4,AL:ZN;0)  273.00 +11*GHSERAL#
   +4*GHSERZN#; 6000.00  N
REF:pov14 !
PARAMETER L(AL11MN4,AL:FE,MN;0) 273.00 +1E-10; 6000.00  N
REF:31 !
PARAMETER L(AL11MN4,AL:MN,ZN;0)  273.00 -40000; 6000.00  N
REF:pov14 !
$
$###########################################################################
$                   THERMODYNAMIC DATA:  ALMNSI_B
$###########################################################################
$
 PHASE ALMNSI_B  %  4 15  1  4  6 > 
Do not use anymore, replaced by most recent descriptions from Ref 76. 
>> 1 !
    CONSTITUENT ALMNSI_B  : AL : SI : AL%,SI : MN : !
$
PARAMETER G(ALMNSI_B,AL:SI:AL:MN;0) 273.00 -8.8064800E+05+3.4510400E+03*T
 -572.749*T*LN(T)-0.201935*T**2+2.00008E-05*T**3+2184750*T**(-1); 6000.00  N
REF:31 !
PARAMETER G(ALMNSI_B,AL:SI:SI:MN;0) 273.00 -7.7998000E+05+3.4510400E+03*T
 -593.657*T*LN(T)-0.16164*T**2+1.35092E-05*T**3+2946120*T**(-1); 6000.00  N
REF:31 !
PARAMETER L(ALMNSI_B,AL:SI:AL,SI:MN;0) 273.00 +1.0E-4; 6000.00  N
REF:31 !
$
$###########################################################################
$                   THERMODYNAMIC DATA:  ALMNSI_D
$###########################################################################
$
 PHASE ALMNSI_D  % 3 2 1 3 > 
Do not use anymore, replaced by most recent descriptions from Ref 76. 
>> 1 !
    CONSTITUENT ALMNSI_D  : AL : MN : SI : !
PARAMETER G(ALMNSI_D,AL:MN:SI;0) 273.00 -70000-20*T+2*GHSERAL#
   +GHSERMN#+3*GHSERSI#; 6000.00  N
REF:31 !
$
$###########################################################################
$                   THERMODYNAMIC DATA:  AL3NI2
$###########################################################################
$                                                               
 PHASE AL3NI2  %  3 3   2   1 > >> 1 !
    CONSTITUENT AL3NI2  : AL : AL,FE,NI% : NI,VA% : !
PARAMETER G(AL3NI2,AL:AL:NI;0)  273.00 +5*GALBCC#+GNIBCC#
   -39465.978+7.89525*T; 6000.00  N
REF:28 !
PARAMETER G(AL3NI2,AL:NI:NI;0) 273.00 +3*GALBCC#+3*GNIBCC#
   -427191.9+79.21725*T; 6000.00  N 
REF:28 !
PARAMETER G(AL3NI2,AL:AL:VA;0) 273.00 +5*GALBCC#+30000-3*T; 6000.00  N
REF:28 !
PARAMETER G(AL3NI2,AL:NI:VA;0) 273.00 +3*GALBCC#+2*GNIBCC#
   -357725.92+68.322*T; 6000.00  N
REF:28 !
PARAMETER L(AL3NI2,AL:AL,NI:NI;0) 273.00 -193484.18+131.79*T; 6000.00  N
REF:28 !
PARAMETER L(AL3NI2,AL:AL,NI:VA;0) 273.00 -193484.18+131.79*T; 6000.00  N
REF:28 !
PARAMETER L(AL3NI2,AL:AL:NI,VA;0) 273.00 -22001.7+7.0332*T; 6000.00  N
REF:28 !
PARAMETER L(AL3NI2,AL:NI:NI,VA;0) 273.00 -22001.7+7.0332*T; 6000.00  N
REF:28 !
PARAMETER G(AL3NI2,AL:FE:NI;0) 273.00 +3*GHSERAL#+2*GHSERFE#
   +GHSERNI#+246600-132*T; 6000.00  N
REF:33 !
PARAMETER G(AL3NI2,AL:FE:VA;0) 273.00 +3*GHSERAL#+2*GHSERFE#+4620
 -66*T; 6000.00  N
REF:33 !
PARAMETER L(AL3NI2,AL:FE,NI:NI;0) 273.00 -24420; 6000.00  N
REF:33 !
PARAMETER L(AL3NI2,AL:FE,NI:VA;0) 273.00 -24420; 6000.00  N
REF:33 !
$
$###########################################################################
$                   THERMODYNAMIC DATA:  AL3NI5
$###########################################################################
$
 PHASE AL3NI5  %  2 0.375  0.625 > >> 1 !
    CONSTITUENT AL3NI5  : AL : NI :  !
PARAMETER G(AL3NI5,AL:NI;0) 273.00 +0.375*GHSERAL#+0.625*GHSERNI#
   -55507.7594+7.2648103*T; 6000.00  N
REF:28 !
$
$###########################################################################
$                   THERMODYNAMIC DATA:  ALM_D019
$###########################################################################
$
 PHASE ALM_D019 % 2 3 1 > >> 1 !
    CONSTITUENT ALM_D019  : AL,CR,TI% : AL%,CR,TI : !
PARAMETER G(ALM_D019,AL:AL;0) 273.00 +4.0*GALHCP#; 6000.00  N
REF:31 !
PARAMETER G(ALM_D019,CR:CR;0) 273.00 +4.0*GCRHCP#; 6000.00  N
REF:31 !
PARAMETER G(ALM_D019,TI:TI;0) 273.00 +4+4.0*GHSERTI#; 6000.00  N 
REF:31 !
PARAMETER G(ALM_D019,AL:CR;0) 273.00 +3*GALHCP#+GCRHCP#; 6000.00  N
REF:31 !
PARAMETER G(ALM_D019,CR:AL;0) 273.00 +GALHCP#+3.0*GCRHCP#; 6000.00  N
REF:31 !
PARAMETER G(ALM_D019,TI:AL;0) 273.00 -110080+23.88*T+GHSERAL#
   +3.0*GHSERTI#; 6000.00  N
REF:31 !
PARAMETER G(ALM_D019,AL:TI;0) 273.00 -99120.0+32.28*T+3.0*GHSERAL#
   +GHSERTI#; 6000.00  N
REF:31 !
PARAMETER G(ALM_D019,CR:TI;0) 273.00 +3.0*GCRHCP#+GHSERTI#; 6000.00  N
REF:31 !
PARAMETER G(ALM_D019,TI:CR;0) 273.00 +GCRHCP#+3.0*GHSERTI#; 6000.00  N
REF:31 !
PARAMETER L(ALM_D019,AL:AL,CR;0) 273.00 +1.0E-4; 6000.00  N
REF:31 !
PARAMETER L(ALM_D019,AL,CR:AL;0) 273.00 +1.0E-4; 6000.00  N
REF:31 !
PARAMETER L(ALM_D019,CR:AL,CR;0) 273.00 +1.0E-4; 6000.00  N
REF:31 !
PARAMETER L(ALM_D019,AL,CR:CR;0) 273.00 +1.0E-4; 6000.00  N
REF:31 !
PARAMETER L(ALM_D019,AL,TI:AL;0) 273.00 -298200+100*T; 6000.00  N
REF:31 !
PARAMETER L(ALM_D019,AL:AL,TI;0) 273.00 -98968+33.3*T; 6000.00  N
REF:31 !
PARAMETER L(ALM_D019,TI:AL,TI;0) 273.00 +10656-1.332*T; 6000.00  N
REF:31 !
PARAMETER L(ALM_D019,AL,TI:TI;0) 273.00 +32000-4*T; 6000.00  N
REF:31 !
PARAMETER L(ALM_D019,TI:CR,TI;0) 273.00 +8125; 6000  N
REF:31 !
PARAMETER L(ALM_D019,CR:CR,TI;0) 273.00 +8125; 6000  N
REF:31 !
PARAMETER L(ALM_D019,CR,TI:TI;0) 273.00 +73125; 6000  N
REF:31 !
PARAMETER L(ALM_D019,CR,TI:CR;0) 273.00 +73125; 6000  N
REF:31 !
$
$###########################################################################
$                   THERMODYNAMIC DATA:  AL3M_D022 
$###########################################################################
$
 PHASE AL3M_D022 % 2 3 1 > >> 1 !
    CONSTITUENT AL3M_D022 : AL,TI : CR,TI : !
PARAMETER G(AL3M_D022,AL:CR;0) 273.00 -53000
   +3*GHSERAL#+GHSERCR#; 6000.00  N
REF:31 !
$
$###########################################################################
$                   THERMODYNAMIC DATA:  ALSIZR_T1
$###########################################################################
$
 PHASE ALSIZR_T1 % 2 0.75 0.25 > >> 2 !
    CONSTITUENT ALSIZR_T1 : AL,SI : ZR : !
PARAMETER G(ALSIZR_T1,AL:ZR;0) 273.00 -43506+10*T
   +0.75*GHSERAL#+0.25*GHSERZR#; 6000.00  N
REF:pov14 !
PARAMETER G(ALSIZR_T1,SI:ZR;0) 273.00 -18349
   +0.75*GHSERSI#+0.25*GHSERZR#; 6000.00  N
REF:83 !
PARAMETER L(ALSIZR_T1,AL,SI:ZR;0) 273.00 -36300; 6000.00  N
REF:pov14 !
PARAMETER L(ALSIZR_T1,AL,SI:ZR;1) 273.00 -5000-7*T; 6000.00  N
REF:83 !
PARAMETER L(ALSIZR_T1,AL,SI:ZR;2) 273.00 -40000; 6000.00  N
REF:83 !
$
$###########################################################################
$                   THERMODYNAMIC DATA:  ALSIZR_T2
$###########################################################################
$
 PHASE ALSIZR_T2 % 2 0.5 0.5 > >> 1 !
    CONSTITUENT ALSIZR_T2 : AL,SI : ZR : !
PARAMETER G(ALSIZR_T2,AL:ZR;0) 273.00 -43900+7.58*T
   +0.5*GHSERAL#+0.5*GHSERZR#; 6000.00  N
REF:pov14 !
PARAMETER G(ALSIZR_T2,SI:ZR;0) 273.00 -90600+127.63*T
 -22.593155*T*LN(T)-0.0021969325*T**2+2.748495E-11*T**3
 -74258.25*T**(-1); 6000.00  N
REF:83 !
PARAMETER L(ALSIZR_T2,AL,SI:ZR;0) 273.00 -24300+15*T; 6000.00  N
REF:pov14 !
PARAMETER L(ALSIZR_T2,AL,SI:ZR;1) 273.00 +30000+20*T; 6000.00  N
REF:83 !
PARAMETER L(ALSIZR_T2,AL,SI:ZR;2) 273.00 +20*T; 6000.00  N
REF:83 !
$
$###########################################################################
$                   THERMODYNAMIC DATA:  AL4SI5ZR3
$###########################################################################
$
 PHASE AL4SI5ZR3 % 3 0.333 0.417 0.25 > >> 2 !
    CONSTITUENT AL4SI5ZR3 : AL : SI : ZR : !
PARAMETER G(AL4SI5ZR3,AL:SI:ZR;0) 273.00 -55400+8*T
   +0.333*GHSERAL#+0.417*GHSERSI#+0.25*GHSERZR#; 6000.00  N
REF:83 !
$
$###########################################################################
$                   THERMODYNAMIC DATA:  ALTI
$###########################################################################
$
 TYPE_DEFINITION I GES A_P_D ALTI MAGNETIC  -1.0    0.400 !
 PHASE ALTI  %I  2 1 1 > >> 1 !
    CONSTITUENT ALTI  : AL%,CR,TI : AL,CR%,TI% :  !
PARAMETER G(ALTI,AL:AL;0)  273.00 +2*GHSERAL#+4.0; 6000.00  N
REF:31 !
