Repository: by-student-2017/OpenCALPHAD-v6-examples

# OpenCALPHAD-v6-examples
- Note 1: The "map" can not be created well in many systems. I tried various TDBs of "CPDDB", but OpenCALPHAD should be considered to be of limited use. 
- Note 2: If you want to draw trigonometric phase diagrams, pycalphad is recommended. Examples files are also available here (https://github.com/by-student-2017/pycalphad-v.0.10.3-examples.git).

## TDB files
- NIMS: CPDDB: https://cpddb.nims.go.jp/ (There are some files that cannot be read properly. It takes some time to register, but it is free to use.)
- TDBDB: https://avdwgroup.engin.brown.edu/ , https://www.sciencedirect.com/science/article/pii/S0364591618300099 (Open Access)

File: test/Cr-Fe-Mo/new_mc_fe_bainite.tdb (part 10 of 12)
REF:pov10 !
PARAMETER G(M23C6,MN:NI:C;0) 273.00 +0.869565*GMNM23C6#
   +0.130435*GNIM23C6#+UNDEF#; 6000.00  N
REF:pov10 !
PARAMETER G(M23C6,MN:V:B;0) 273.00 +0.869565*GMNM23C6#+0.130435*GVM23C6#
   -6*GHSERCC#+6*GHSERBB#+UNDEF#; 6000.00  N
REF:pov09 !
PARAMETER G(M23C6,MN:V:C;0) 273.00 +0.869565*GMNM23C6#
   +0.130435*GVM23C6#; 6000.00  N
REF:15 !
PARAMETER G(M23C6,MN:W:B;0) 273.00 +0.869565217*GMNM23C6#
   +3*GHSERWW#+0.7826087*GHSERCC#-6*GHSERCC#+6*GHSERBB#+UNDEF#; 6000.00  N
REF:pov10 !
PARAMETER G(M23C6,MN:W:C;0) 273.00 +0.869565217*GMNM23C6#
   +3*GHSERWW#+0.7826087*GHSERCC#+UNDEF#; 6000.00  N
REF:pov10 !
PARAMETER G(M23C6,NI:CO:B;0) 273.00 +0.8695652*GNIM23C6#
   +0.1304348*GCOM23C6#-6*GHSERCC#+6*GHSERBB#+UNDEF#; 6000.00  N
REF:pov10 !
PARAMETER G(M23C6,NI:CO:C;0) 273.00 +0.8695652*GNIM23C6#
   +0.1304348*GCOM23C6#+UNDEF#; 6000.00  N
REF:pov10 !
PARAMETER G(M23C6,NI:CR:B;0) 273.00 +0.8695652*GNIM23C6#+0.1304348*GCRM23C6#
   -6*GHSERCC#+6*GHSERBB#+UNDEF#; 6000.00  N
REF:pov09 !
PARAMETER G(M23C6,NI:CR:C;0) 273.00 +0.8695652*GNIM23C6#
   +0.1304348*GCRM23C6#; 6000.00  N
REF:11 !
PARAMETER G(M23C6,NI:FE:B;0) 273.00 +0.869565*GNIM23C6#
   +0.130435*GFEM23C6#-6*GHSERCC#+6*GHSERBB#+UNDEF#; 6000.00  N
REF:pov10 !
PARAMETER G(M23C6,NI:FE:C;0) 273.00 +0.869565*GNIM23C6#
   +0.130435*GFEM23C6#; 6000.00  N
REF:pov10 !
PARAMETER G(M23C6,NI:MN:B;0) 273.00 +0.869565*GNIM23C6#
   +0.130435*GMNM23C6#-6*GHSERCC#+6*GHSERBB#+UNDEF#; 6000.00  N
REF:pov10 !
PARAMETER G(M23C6,NI:MN:C;0) 273.00 +0.869565*GNIM23C6#
   +0.130435*GMNM23C6#+UNDEF#; 6000.00  N
REF:pov10 !
PARAMETER G(M23C6,NI:MO:B;0) 273.00 +20*GHSERNI#+3*GHSERMO#
   +6*GHSERBB#+UNDEF#; 6000.00  N
REF:pov10 !
PARAMETER G(M23C6,NI:MO:C;0) 273.00 +20*GHSERNI#+3*GHSERMO#
   +6*GHSERCC#; 6000.00  N
REF:pov10 !
PARAMETER G(M23C6,NI:NI:B;0) 273.00 +GNIM23C6#-6*GHSERCC#
   +6*GHSERBB#+UNDEF#; 6000.00  N
REF:pov09 !
PARAMETER G(M23C6,NI:NI:C;0) 273.00 +GNIM23C6#; 6000.00  N
REF:11 !
PARAMETER G(M23C6,NI:V:B;0) 273.00 +0.869565*GNIM23C6#
   +0.130435*GVM23C6#-6*GHSERCC#+6*GHSERBB#+UNDEF#; 6000.00  N
REF:pov10 !
PARAMETER G(M23C6,NI:V:C;0) 273.00 +0.869565*GNIM23C6#
   +0.130435*GVM23C6#+UNDEF#; 6000.00  N
REF:pov10 !
PARAMETER G(M23C6,NI:W:B;0) 273.00 +0.869565*GNIM23C6#
   +3*GHSERWW#+0.7826087*GHSERCC#-6*GHSERCC#+6*GHSERBB#+UNDEF#; 6000.00  N
REF:pov10 !
PARAMETER G(M23C6,NI:W:C;0) 273.00 +0.869565*GNIM23C6#
   +3*GHSERWW#+0.7826087*GHSERCC#+UNDEF#; 6000.00  N
REF:pov10 !
PARAMETER G(M23C6,V:CO:B;0) 273.00 +0.869565217*GVM23C6#
   +0.130435*GCOM23C6#-6*GHSERCC#+6*GHSERBB#+UNDEF#; 6000.00  N
REF:pov10 !
PARAMETER G(M23C6,V:CO:C;0) 273.00 +0.869565217*GVM23C6#
   +0.130435*GCOM23C6#+UNDEF#; 6000.00  N
REF:pov10 !
PARAMETER G(M23C6,V:CR:B;0) 273.00 +0.869565217*GVM23C6#+0.130435*GCRM23C6#
   -6*GHSERCC#+6*GHSERBB#+UNDEF#; 6000.00  N
REF:pov09 !
PARAMETER G(M23C6,V:CR:C;0) 273.00 +0.869565217*GVM23C6#
   +0.130435*GCRM23C6#; 6000.00  N
REF:52 !
PARAMETER G(M23C6,V:FE:B;0) 273.00 +0.869565*GVM23C6#+0.130435*GFEM23C6#
   -6*GHSERCC#+6*GHSERBB#+UNDEF#; 6000.00  N
REF:pov09 !
PARAMETER G(M23C6,V:FE:C;0) 273.00 +0.869565*GVM23C6#
   +0.130435*GFEM23C6#; 6000.00  N
REF:15 !
PARAMETER G(M23C6,V:MN:B;0) 273.00 +0.869565*GVM23C6#+0.130435*GMNM23C6#
   -6*GHSERCC#+6*GHSERBB#+UNDEF#; 6000.00  N
REF:pov09 !
PARAMETER G(M23C6,V:MN:C;0) 273.00 +0.869565*GVM23C6#
   +0.130435*GMNM23C6#; 6000.00  N
REF:15 !
PARAMETER G(M23C6,V:MO:B;0) 273.00 +20*GHSERVV#+3*GHSERMO#
   +6*GHSERBB#+UNDEF#; 6000.00  N
REF:pov10 !
PARAMETER G(M23C6,V:MO:C;0) 273.00 +20*GHSERVV#+3*GHSERMO#
   +6*GHSERCC#+UNDEF#; 6000.00  N
REF:pov10 !
PARAMETER G(M23C6,V:NI:B;0) 273.00 +0.869565*GVM23C6#
   +0.130435*GNIM23C6#-6*GHSERCC#+6*GHSERBB#+UNDEF#; 6000.00  N
REF:pov10 !
PARAMETER G(M23C6,V:NI:C;0) 273.00 +0.869565*GVM23C6#
   +0.130435*GNIM23C6#+UNDEF#; 6000.00  N
REF:pov10 !
PARAMETER G(M23C6,V:V:B;0) 273.00 +GVM23C6#-6*GHSERCC#
   +6*GHSERBB#+UNDEF#; 6000.00  N
REF:pov09 !
PARAMETER G(M23C6,V:V:C;0) 273.00 +GVM23C6#; 6000.00  N
REF:15 !
PARAMETER G(M23C6,V:W:B;0) 273.00 +GVM23C6#
   +3*GHSERWW#+0.7826087*GHSERCC#-6*GHSERCC#+6*GHSERBB#+UNDEF#; 6000.00  N
REF:pov10 !
PARAMETER G(M23C6,V:W:C;0) 273.00 +GVM23C6#
   +3*GHSERWW#+0.7826087*GHSERCC#+UNDEF#; 6000.00  N
REF:pov10 !
$----------------------Interaction parameters----------------------
PARAMETER L(M23C6,CO:CO,CR:B;0) 273.00 +1e-8; 6000.00  N
REF:pov09 !
PARAMETER L(M23C6,CO,CR:CO:B;0) 273.00 +1e-8; 6000.00  N
REF:pov09 !
PARAMETER L(M23C6,CO,CR:CR:B;0) 273.00 +1e-8; 6000.00  N
REF:pov09 !
PARAMETER L(M23C6,CR:CO,CR:B;0) 273.00 +1e-8; 6000.00  N
REF:pov09 !
PARAMETER L(M23C6,CR,FE:CR:B;0) 273.00 -205342+141.6667*T; 6000.00  N
REF:pov09 !
PARAMETER L(M23C6,CR,FE:FE:B;0) 273.00 -205342+141.6667*T; 6000.00  N
REF:pov09 !
PARAMETER L(M23C6,CR,FE:MO:B;0) 273.00 -177850+153.905*T; 6000.00  N
REF:pov09 !
PARAMETER L(M23C6,CR,FE:V:B;0) 273.00 +1e-8; 6000.00  N
REF:pov09 !
PARAMETER L(M23C6,CR,FE:W:B;0) 273.00 +1e-8; 6000.00  N
REF:pov09 !
PARAMETER L(M23C6,CR,NI:CR:B;0) 273.00 +100000; 6000.00  N
REF:pov09 !
PARAMETER L(M23C6,CR,NI:NI:B;0) 273.00 +100000; 6000.00  N
REF:pov09 !
PARAMETER L(M23C6,CR,V:CR:B;0) 273.00 +1e-8; 6000.00  N
REF:pov09 !
PARAMETER L(M23C6,CR,V:FE:B;0) 273.00 +1e-8; 6000.00  N
REF:pov09 !
PARAMETER L(M23C6,CR,V:V:B;0) 273.00 +1e-8; 6000.00  N
REF:pov09 !
PARAMETER L(M23C6,CR,FE:CR,MO:B;0) 273.00 +1E-8; 6000.00  N
REF:pov09 !
PARAMETER L(M23C6,CR,FE:FE,MO:B;0) 273.00 +1E-8; 6000.00  N
REF:pov09 !
PARAMETER L(M23C6,CR,FE,V:CR:B;0) 273.00 +1e-8; 6000.00  N
REF:pov09 !
PARAMETER L(M23C6,CR,FE,V:FE:B;0) 273.00 +1e-8; 6000.00  N
REF:pov09 !
PARAMETER L(M23C6,CR,FE,V:V:B;0) 273.00 +1e-8; 6000.00  N
REF:pov09 !
PARAMETER L(M23C6,FE,MN:MN:B;0) 273.00 +160000-500*T; 6000.00  N
REF:pov14 !
PARAMETER L(M23C6,FE,MN:MN:B;1) 273.00 -260000+500*T; 6000.00  N
REF:pov14 !
PARAMETER L(M23C6,MN:FE,MN:B;0) 273.00 +160000-500*T; 6000.00  N
REF:pov14 !
PARAMETER L(M23C6,MN:FE,MN:B;1) 273.00 -260000+500*T; 6000.00  N
REF:pov14 !
PARAMETER L(M23C6,FE,MN:FE,MN:B;0) 273.00 -100000; 6000.00  N
REF:pov14 !
$
PARAMETER L(M23C6,CO:CO,CR:C;0) 273.00 -182237; 6000.00  N
REF:73 !
PARAMETER L(M23C6,CO,CR:CO:C;0) 273.00 -182237; 6000.00  N
REF:73 !
PARAMETER L(M23C6,CO,CR:CR:C;0) 273.00 -182237; 6000.00  N
REF:73 !
PARAMETER L(M23C6,CR:CO,CR:C;0) 273.00 -182237; 6000.00  N
REF:73 !
PARAMETER L(M23C6,CR:MO,W:C;0) 273.00 +1e-8; 6000.00  N
REF:pov14 !
PARAMETER L(M23C6,CR:MO,W:C;1) 273.00 +175000; 6000.00  N
REF:pov14 !
PARAMETER L(M23C6,CR:MO,W:C;2) 273.00 +1e-8; 6000.00  N
REF:pov14 !
$PARAMETER L(M23C6,CR,FE:CR:C;0) 273.00 -205342+141.6667*T; 6000.00  N
$REF:11 !
$PARAMETER L(M23C6,CR,FE:FE:C;0) 273.00 -205342+141.6667*T; 6000.00  N
$REF:11 !
PARAMETER L(M23C6,CR,FE:CR:C;0) 273.00 +4609; 6000 N
REF:khvan14 !
PARAMETER L(M23C6,CR,FE:CR:C;1) 273.00 -43600; 6000 N
REF:khvan14 !
PARAMETER L(M23C6,CR,FE:FE:C;0) 273.00 +4609; 6000 N
REF:khvan14 !
PARAMETER L(M23C6,CR,FE:FE:C;1) 273.00 -43600; 6000 N
REF:khvan14 !
PARAMETER L(M23C6,CR:CR,FE:C;0) 273.00 +991; 6000 N
REF:khvan14 !
PARAMETER L(M23C6,CR:CR,FE:C;1) 273.00 -6540; 6000 N
REF:khvan14 !
PARAMETER L(M23C6,FE:CR,FE:C;0) 273.00 +991; 6000 N
REF:khvan14 !
PARAMETER L(M23C6,FE:CR,FE:C;1) 273.00 -6540; 6000 N
REF:khvan14 !
PARAMETER L(M23C6,CR,FE:MN:C;0) 273.00 -205342+141.6667*T; 6000.00  N
REF:58 !
PARAMETER L(M23C6,CR,FE:MO:C;0) 273.00 -177850+153.9050*T; 6000.00  N
REF:61 !
PARAMETER L(M23C6,CR,FE:V:C;0) 273.00 -205342+141.6667*T; 6000.00  N
REF:52 !
PARAMETER L(M23C6,CR,FE:W:C;0) 273.00 +18950; 6000.00  N
REF:57 !
PARAMETER L(M23C6,CR,FE:CR,MO:C;0) 273.00 +1E-8; 6000.00  N
REF:61 !
PARAMETER L(M23C6,CR,FE:FE,MO:C;0) 273.00 +1E-8; 6000.00  N
REF:61 !
PARAMETER L(M23C6,CR,MN:CR:C;0) 273.00 -173680+160*T; 6000.00  N
REF:58 !
PARAMETER L(M23C6,CR,MN:CR:C;1) 273.00 -286614; 6000.00  N
REF:58 !
PARAMETER L(M23C6,CR,MN:FE:C;0) 273.00 -173680+160*T; 6000.00  N
REF:58 !
PARAMETER L(M23C6,CR,MN:FE:C;1) 273.00 -286614; 6000.00  N
REF:58 !
PARAMETER L(M23C6,CR,MN:MN:C;0) 273.00 -173680+160*T; 6000.00  N
REF:58 !
PARAMETER L(M23C6,CR,MN:MN:C;1) 273.00 -286614; 6000.00  N
REF:58 !
PARAMETER L(M23C6,CR,NI:CR:C;0) 273.00 +100000; 6000.00  N
REF:11 !
PARAMETER L(M23C6,CR,NI:NI:C;0) 273.00 +100000; 6000.00  N
REF:11 !
PARAMETER L(M23C6,CR,V:CR:C;0) 273.00 -382069; 6000.00  N
REF:52 !
PARAMETER L(M23C6,CR,V:FE:C;0) 273.00 -382069; 6000.00  N
REF:52 !
PARAMETER L(M23C6,CR,V:V:C;0) 273.00 -382069; 6000.00  N
REF:52 !
PARAMETER L(M23C6,CR,FE,V:CR:C;0) 273.00 -1499585; 6000.00  N
REF:52 !
PARAMETER L(M23C6,CR,FE,V:FE:C;0) 273.00 -1499585; 6000.00  N
REF:52 !
PARAMETER L(M23C6,CR,FE,V:V:C;0) 273.00 -1499585; 6000.00  N
REF:52 !
PARAMETER L(M23C6,FE,MN:CR,FE:C;0) 273.00 -100000; 6000.00  N
REF:58 !
PARAMETER L(M23C6,FE,MN:CR,MN:C;0) 273.00 -100000; 6000.00  N
REF:58 !
PARAMETER L(M23C6,FE,MN:FE,MN:C;0) 273.00 -100000; 6000.00  N
REF:15 !
PARAMETER L(M23C6,FE:MO,W:C;0) 273.00 +1e-8; 6000.00  N
REF:pov14 !
PARAMETER L(M23C6,FE:MO,W:C;1) 273.00 +175000; 6000.00  N
REF:pov14 !
PARAMETER L(M23C6,FE:MO,W:C;2) 273.00 +1e-8; 6000.00  N
REF:pov14 !
$
PARAMETER L(M23C6,FE:FE:B,C;0) 273.00 -227000+80*T; 6000.00  N
REF:pov13 !
$
$###########################################################################
$                   THERMODYNAMIC PARAMETERS: MOC_ETA
$###########################################################################
$
 PHASE MOC_ETA  %  2 1   1 > hexagonal eta-carbide, 
stable at high temperatures >> 2 !
    CONSTITUENT MOC_ETA  : MO : C%,VA : ! 
PARAMETER G(MOC_ETA,MO:C;0) 273.00 -9100-5.35*T
  -750000*T**(-1)+GHSERMO#+GHSERCC#; 6000.00  N
REF:249 !
PARAMETER G(MOC_ETA,MO:VA;0) 273.00 +15200+0.63*T+GHSERMO#; 6000.00  N
REF:249 !
PARAMETER L(MOC_ETA,MO:C,VA;0) 273.00 -59000; 6000.00  N
REF:249 !
$
$###########################################################################
$                   THERMODYNAMIC PARAMETERS: V3C2
$###########################################################################
$
 PHASE V3C2 %  2 3   2 > >> 2 !
    CONSTITUENT V3C2  : V : C :  !
PARAMETER G(V3C2,V:C;0) 273.00 -260341+16.897*T+3*GHSERVV#
 +2*GHSERCC#; 6000.00  N
REF:68 !
$
$###########################################################################
$                   THERMODYNAMIC PARAMETERS: WC
$###########################################################################
$
 PHASE WC  %  2 1   1 > simple hexagonal >> 2 !
    CONSTITUENT WC  : MO,W : C : ! 
PARAMETER G(WC,MO:C;0) 273.00 -32983+2.5*T+GHSERMO#+GHSERCC#; 6000.00  N
REF:249 !
PARAMETER G(WC,W:C;0) 273.00 -58192+287.16*T-46.48*T*LN(T)-0.0021435*T**2
     -9.2217E-8*T**3+590500*T**(-1); 6000.00  N
REF:79 !
PARAMETER L(WC,MO,W:C;0) 273.00 -2200; 6000.00  N
REF:250 !
$
$###########################################################################
$                   THERMODYNAMIC PARAMETERS: EPS_CARB
$###########################################################################
$
 PHASE EPS_CARB  %  2 6   3 > stoichiometric metastable Fe2C epsilon phase, 
hexagonal. Preliminary description. >> 3 !
    CONSTITUENT EPS_CARB :AL,CO,CR,CU,FE%,MN,MO,NB,NI,SI,TI,V,W : C%,VA : ! 
PARAMETER G(EPS_CARB,FE:C;0) 273.00 +7500+60*T+2.25*GFECEM#; 6000.00  N
REF:pov13 !
$
PARAMETER G(EPS_CARB,AL:C;0) 273.00 +300000+6*GHSERAL#
 +3*GHSERCC#; 6000.00  N
REF:pov14 !
PARAMETER G(EPS_CARB,CO:C;0) 273.00 +300000+6*GHSERCO#
 +3*GHSERCC#; 6000.00  N
REF:pov14 !
PARAMETER G(EPS_CARB,CR:C;0) 273.00 +300000+6*GHSERCR#
 +3*GHSERCC#; 6000.00  N
REF:pov14 !
PARAMETER G(EPS_CARB,CU:C;0) 273.00 +500000+6*GHSERCU#
 +3*GHSERCC#; 6000.00  N
REF:pov14 !
PARAMETER G(EPS_CARB,MN:C;0) 273.00 +300000+6*GHSERMN#
 +3*GHSERCC#; 6000.00  N
REF:pov14 !
PARAMETER G(EPS_CARB,MO:C;0) 273.00 +300000+6*GHSERMO#
 +3*GHSERCC#; 6000.00  N
REF:pov14 !
PARAMETER G(EPS_CARB,NB:C;0) 273.00 +300000+6*GHSERNB#
 +3*GHSERCC#; 6000.00  N
REF:pov14 !
PARAMETER G(EPS_CARB,NI:C;0) 273.00 +300000+6*GHSERNI#
 +3*GHSERCC#; 6000.00  N
REF:pov14 !
PARAMETER G(EPS_CARB,SI:C;0) 273.00 +300000+6*GHSERSI#
 +3*GHSERCC#; 6000.00  N
REF:pov14 !
PARAMETER G(EPS_CARB,TI:C;0) 273.00 +300000+6*GHSERTI#
 +3*GHSERCC#; 6000.00  N
REF:pov14 !
PARAMETER G(EPS_CARB,V:C;0) 273.00 +300000+6*GHSERVV#
 +3*GHSERCC#; 6000.00  N
REF:pov14 !
PARAMETER G(EPS_CARB,W:C;0) 273.00 +300000+6*GHSERWW#
 +3*GHSERCC#; 6000.00  N
REF:pov14 !
$
PARAMETER G(EPS_CARB,AL:VA;0) 273.00 +300000+6*GHSERAL#; 6000.00  N
REF:pov14 !
PARAMETER G(EPS_CARB,CO:VA;0) 273.00 +300000+6*GHSERCO#; 6000.00  N
REF:pov14 !
PARAMETER G(EPS_CARB,CR:VA;0) 273.00 +300000+6*GHSERCR#; 6000.00  N
REF:pov14 !
PARAMETER G(EPS_CARB,CU:VA;0) 273.00 +500000+6*GHSERCU#; 6000.00  N
REF:pov14 !
PARAMETER G(EPS_CARB,FE:VA;0) 273.00 +300000+6*GHSERFE#; 6000.00  N
REF:pov14 !
PARAMETER G(EPS_CARB,MN:VA;0) 273.00 +300000+6*GHSERMN#; 6000.00  N
REF:pov14 !
PARAMETER G(EPS_CARB,MO:VA;0) 273.00 +300000+6*GHSERMO#; 6000.00  N
REF:pov14 !
PARAMETER G(EPS_CARB,NB:VA;0) 273.00 +300000+6*GHSERNB#; 6000.00  N
REF:pov14 !
PARAMETER G(EPS_CARB,NI:VA;0) 273.00 +300000+6*GHSERNI#; 6000.00  N
REF:pov14 !
PARAMETER G(EPS_CARB,SI:VA;0) 273.00 +300000+6*GHSERSI#; 6000.00  N
REF:pov14 !
PARAMETER G(EPS_CARB,TI:VA;0) 273.00 +300000+6*GHSERTI#; 6000.00  N
REF:pov14 !
PARAMETER G(EPS_CARB,V:VA;0) 273.00 +300000+6*GHSERVV#; 6000.00  N
REF:pov14 !
PARAMETER G(EPS_CARB,W:VA;0) 273.00 +300000+6*GHSERWW#; 6000.00  N
REF:pov14 !
$
$###########################################################################
$                   THERMODYNAMIC PARAMETERS: ETA_CARB
$###########################################################################
$
 PHASE ETA_CARB  %  2 6   3 > orthorhombic metastable Fe2C. 
Preliminary description. >> 2 !
    CONSTITUENT ETA_CARB  : AL,CO,CR,CU,FE%,MN,MO,NB,NI,SI,TI,V,W  : C%,VA : ! 
PARAMETER G(ETA_CARB,FE:C;0) 273.00 -7500+100*T+2.25*GFECEM#; 6000.00  N
REF:pov13 !
$
PARAMETER G(ETA_CARB,AL:C;0) 273.00 +300000+6*GHSERAL#
 +3*GHSERCC#; 6000.00  N
REF:pov14 !
PARAMETER G(ETA_CARB,CO:C;0) 273.00 +300000+6*GHSERCO#
 +3*GHSERCC#; 6000.00  N
REF:pov14 !
PARAMETER G(ETA_CARB,CR:C;0) 273.00 +300000+6*GHSERCR#
 +3*GHSERCC#; 6000.00  N
REF:pov14 !
PARAMETER G(ETA_CARB,CU:C;0) 273.00 +500000+6*GHSERCU#
 +3*GHSERCC#; 6000.00  N
REF:pov14 !
PARAMETER G(ETA_CARB,MN:C;0) 273.00 +300000+6*GHSERMN#
 +3*GHSERCC#; 6000.00  N
REF:pov14 !
PARAMETER G(ETA_CARB,MO:C;0) 273.00 +300000+6*GHSERMO#
 +3*GHSERCC#; 6000.00  N
REF:pov14 !
PARAMETER G(ETA_CARB,NB:C;0) 273.00 +300000+6*GHSERNB#
 +3*GHSERCC#; 6000.00  N
REF:pov14 !
PARAMETER G(ETA_CARB,NI:C;0) 273.00 +300000+6*GHSERNI#
 +3*GHSERCC#; 6000.00  N
REF:pov14 !
PARAMETER G(ETA_CARB,SI:C;0) 273.00 +300000+6*GHSERSI#
 +3*GHSERCC#; 6000.00  N
REF:pov14 !
PARAMETER G(ETA_CARB,TI:C;0) 273.00 +300000+6*GHSERTI#
 +3*GHSERCC#; 6000.00  N
REF:pov14 !
PARAMETER G(ETA_CARB,V:C;0) 273.00 +300000+6*GHSERVV#
 +3*GHSERCC#; 6000.00  N
REF:pov14 !
PARAMETER G(ETA_CARB,W:C;0) 273.00 +300000+6*GHSERWW#
 +3*GHSERCC#; 6000.00  N
REF:pov14 !
$
PARAMETER G(ETA_CARB,AL:VA;0) 273.00 +300000+6*GHSERAL#; 6000.00  N
REF:pov14 !
PARAMETER G(ETA_CARB,CO:VA;0) 273.00 +300000+6*GHSERCO#; 6000.00  N
REF:pov14 !
PARAMETER G(ETA_CARB,CR:VA;0) 273.00 +300000+6*GHSERCR#; 6000.00  N
REF:pov14 !
PARAMETER G(ETA_CARB,CU:VA;0) 273.00 +500000+6*GHSERCU#; 6000.00  N
REF:pov14 !
PARAMETER G(ETA_CARB,FE:VA;0) 273.00 +500000+6*GHSERFE#; 6000.00  N
REF:pov14 !
PARAMETER G(ETA_CARB,MN:VA;0) 273.00 +300000+6*GHSERMN#; 6000.00  N
REF:pov14 !
PARAMETER G(ETA_CARB,MO:VA;0) 273.00 +300000+6*GHSERMO#; 6000.00  N
REF:pov14 !
PARAMETER G(ETA_CARB,NI:VA;0) 273.00 +300000+6*GHSERNI#; 6000.00  N
REF:pov14 !
PARAMETER G(ETA_CARB,NB:VA;0) 273.00 +300000+6*GHSERNB#; 6000.00  N
REF:pov14 !
PARAMETER G(ETA_CARB,SI:VA;0) 273.00 +300000+6*GHSERSI#; 6000.00  N
REF:pov14 !
PARAMETER G(ETA_CARB,TI:VA;0) 273.00 +300000+6*GHSERTI#; 6000.00  N
REF:pov14 !
PARAMETER G(ETA_CARB,V:VA;0) 273.00 +300000+6*GHSERVV#; 6000.00  N
REF:pov14 !
PARAMETER G(ETA_CARB,W:VA;0) 273.00 +300000+6*GHSERWW#; 6000.00  N
REF:pov14 !
$
$###########################################################################
$                   THERMODYNAMIC PARAMETERS: FE24C10
$###########################################################################
$
 PHASE FE24C10  %  2 24   10 > nonstoichiometric metastable Fe2.4C 
epsilon phase, hexagonal. Preliminary description. >> 4 !
    CONSTITUENT FE24C10  :AL,CO,CR,CU,FE%,MN,MO,NB,NI,SI,TI,V,W  : C%,VA : ! 
PARAMETER G(FE24C10,FE:C;0) 273.00 8.5*GFECEM#+130*T; 6000.00  N
REF:pov13 !
$
PARAMETER G(FE24C10,AL:C;0) 273.00 +300000+24*GHSERAL#
 +10*GHSERCC#; 6000.00  N
REF:pov14 !
PARAMETER G(FE24C10,CO:C;0) 273.00 +300000+24*GHSERCO#
 +10*GHSERCC#; 6000.00  N
REF:pov14 !
PARAMETER G(FE24C10,CR:C;0) 273.00 +300000+24*GHSERCR#
 +10*GHSERCC#; 6000.00  N
REF:pov14 !
PARAMETER G(FE24C10,CU:C;0) 273.00 +500000+24*GHSERCU#
 +10*GHSERCC#; 6000.00  N
REF:pov14 !
PARAMETER G(FE24C10,MN:C;0) 273.00 +300000+24*GHSERMN#
 +10*GHSERCC#; 6000.00  N
REF:pov14 !
PARAMETER G(FE24C10,MO:C;0) 273.00 +300000+24*GHSERMO#
 +10*GHSERCC#; 6000.00  N
REF:pov14 !
PARAMETER G(FE24C10,NB:C;0) 273.00 +300000+24*GHSERNB#
 +10*GHSERCC#; 6000.00  N
REF:pov14 !
PARAMETER G(FE24C10,NI:C;0) 273.00 +300000+24*GHSERNI#
 +10*GHSERCC#; 6000.00  N
REF:pov14 !
PARAMETER G(FE24C10,SI:C;0) 273.00 +300000+24*GHSERSI#
 +10*GHSERCC#; 6000.00  N
REF:pov14 !
PARAMETER G(FE24C10,TI:C;0) 273.00 +300000+24*GHSERTI#
 +10*GHSERCC#; 6000.00  N
REF:pov14 !
PARAMETER G(FE24C10,V:C;0) 273.00 +300000+24*GHSERVV#
 +10*GHSERCC#; 6000.00  N
REF:pov14 !
PARAMETER G(FE24C10,W:C;0) 273.00 +300000+24*GHSERWW#
 +10*GHSERCC#; 6000.00  N
REF:pov14 !
$
PARAMETER G(FE24C10,AL:VA;0) 273.00 +300000+24*GHSERAL#; 6000.00  N
REF:pov14 !
PARAMETER G(FE24C10,CO:VA;0) 273.00 +300000+24*GHSERCO#; 6000.00  N
REF:pov14 !
PARAMETER G(FE24C10,CR:VA;0) 273.00 +300000+24*GHSERCR#; 6000.00  N
REF:pov14 !
PARAMETER G(FE24C10,CU:VA;0) 273.00 +500000+24*GHSERCU#; 6000.00  N
REF:pov14 !
PARAMETER G(FE24C10,FE:VA;0) 273.00 +300000+24*GHSERFE#; 6000.00  N
REF:pov14 !
PARAMETER G(FE24C10,MN:VA;0) 273.00 +300000+24*GHSERMN#; 6000.00  N
REF:pov14 !
PARAMETER G(FE24C10,MO:VA;0) 273.00 +300000+24*GHSERMO#; 6000.00  N
REF:pov14 !
PARAMETER G(FE24C10,NB:VA;0) 273.00 +300000+24*GHSERNB#; 6000.00  N
REF:pov14 !
PARAMETER G(FE24C10,NI:VA;0) 273.00 +300000+24*GHSERNI#; 6000.00  N
REF:pov14 !
PARAMETER G(FE24C10,SI:VA;0) 273.00 +300000+24*GHSERSI#; 6000.00  N
REF:pov14 !
PARAMETER G(FE24C10,TI:VA;0) 273.00 +300000+24*GHSERTI#; 6000.00  N
REF:pov14 !
PARAMETER G(FE24C10,V:VA;0) 273.00 +300000+24*GHSERVV#; 6000.00  N
REF:pov14 !
PARAMETER G(FE24C10,W:VA;0) 273.00 +300000+24*GHSERWW#; 6000.00  N
REF:pov14 !
$
$###########################################################################
$                   THERMODYNAMIC PARAMETERS: KSI_FE5C2
$###########################################################################
$
 PHASE KSI_FE5C2  %  2 5   2 > Metastable Fe5C2 Haegg phase, monoclinic.
 Preliminary description. >> 2 !
    CONSTITUENT KSI_FE5C2  :AL,CO,CR,CU,FE%,MN,MO,NB,NI,SI,TI,V,W : C%,VA : ! 
PARAMETER G(KSI_FE5C2,FE:C;0) 273.00 -5000+40*T+1.75*GFECEM#; 6000.00  N
REF:pov13 !
$
PARAMETER G(KSI_FE5C2,AL:C;0) 273.00 +300000+5*GHSERAL#
 +2*GHSERCC#; 6000.00  N
REF:pov14 !
PARAMETER G(KSI_FE5C2,CO:C;0) 273.00 +300000+5*GHSERCO#
 +2*GHSERCC#; 6000.00  N
REF:pov14 !
PARAMETER G(KSI_FE5C2,CR:C;0) 273.00 +300000+5*GHSERCR#
 +2*GHSERCC#; 6000.00  N
REF:pov14 !
PARAMETER G(KSI_FE5C2,CU:C;0) 273.00 +500000+5*GHSERCU#
 +2*GHSERCC#; 6000.00  N
REF:pov14 !
PARAMETER G(KSI_FE5C2,MN:C;0) 273.00 +300000+5*GHSERMN#
 +2*GHSERCC#; 6000.00  N
REF:pov14 !
PARAMETER G(KSI_FE5C2,MO:C;0) 273.00 +300000+5*GHSERMO#
 +2*GHSERCC#; 6000.00  N
REF:pov14 !
PARAMETER G(KSI_FE5C2,NB:C;0) 273.00 +300000+5*GHSERNB#
 +2*GHSERCC#; 6000.00  N
REF:pov14 !
PARAMETER G(KSI_FE5C2,NI:C;0) 273.00 +300000+5*GHSERNI#
 +2*GHSERCC#; 6000.00  N
REF:pov14 !
PARAMETER G(KSI_FE5C2,SI:C;0) 273.00 +300000+5*GHSERSI#
 +2*GHSERCC#; 6000.00  N
REF:pov14 !
PARAMETER G(KSI_FE5C2,TI:C;0) 273.00 +300000+5*GHSERTI#
 +2*GHSERCC#; 6000.00  N
REF:pov14 !
PARAMETER G(KSI_FE5C2,V:C;0) 273.00 +300000+5*GHSERVV#
 +2*GHSERCC#; 6000.00  N
REF:pov14 !
PARAMETER G(KSI_FE5C2,W:C;0) 273.00 +300000+5*GHSERWW#
 +2*GHSERCC#; 6000.00  N
REF:pov14 !
$
PARAMETER G(KSI_FE5C2,AL:VA;0) 273.00 +300000+5*GHSERAL#; 6000.00  N
REF:pov14 !
PARAMETER G(KSI_FE5C2,CO:VA;0) 273.00 +300000+5*GHSERCO#; 6000.00  N
REF:pov14 !
PARAMETER G(KSI_FE5C2,CR:VA;0) 273.00 +300000+5*GHSERCR#; 6000.00  N
REF:pov14 !
PARAMETER G(KSI_FE5C2,CU:VA;0) 273.00 +500000+5*GHSERCU#; 6000.00  N
REF:pov14 !
PARAMETER G(KSI_FE5C2,FE:VA;0) 273.00 +300000+5*GHSERFE#; 6000.00  N
REF:pov14 !
PARAMETER G(KSI_FE5C2,MN:VA;0) 273.00 +300000+5*GHSERMN#; 6000.00  N
REF:pov14 !
PARAMETER G(KSI_FE5C2,MO:VA;0) 273.00 +300000+5*GHSERMO#; 6000.00  N
REF:pov14 !
PARAMETER G(KSI_FE5C2,NB:VA;0) 273.00 +300000+5*GHSERNB#; 6000.00  N
REF:pov14 !
PARAMETER G(KSI_FE5C2,NI:VA;0) 273.00 +300000+5*GHSERNI#; 6000.00  N
REF:pov14 !
PARAMETER G(KSI_FE5C2,SI:VA;0) 273.00 +300000+5*GHSERSI#; 6000.00  N
REF:pov14 !
PARAMETER G(KSI_FE5C2,TI:VA;0) 273.00 +300000+5*GHSERTI#; 6000.00  N
REF:pov14 !
PARAMETER G(KSI_FE5C2,V:VA;0) 273.00 +300000+5*GHSERVV#; 6000.00  N
REF:pov14 !
PARAMETER G(KSI_FE5C2,W:VA;0) 273.00 +300000+5*GHSERWW#; 6000.00  N
REF:pov14 !
$
$###########################################################################
$                   THERMODYNAMIC PARAMETERS: ALN
$###########################################################################
$
 PHASE ALN  %  2 1   1 > 
AlN phase description based on assessed solubility product, 
specifically designed for applications to thermokinetic precipitation 
simulations in microalloyed steels. 
>> 4 !
    CONSTITUENT ALN  : AL : N :  !
PARAMETER G(ALN,AL:N;0) 273.00 -262982+63*T+GHSERAL#+GHSERNN#; 6000.00  N
REF:236 !
$
$###########################################################################
$                   THERMODYNAMIC PARAMETERS: ALN_EQU
$###########################################################################
$
 PHASE ALN_EQU  %  2 1   1 > 
New phase description based on calorimetric data.
>> 4  !
    CONSTITUENT ALN_EQU  : AL,CR : N :  !
PARAMETER G(ALN_EQU,AL:N;0) 273.00 -325000+290*T-46.94867*T*LN(T)
 -0.00189068*T**(+2)+874528*T**(-1)+1.1756e-007*T**(+3); 6000.00  N
REF:pov11 !
PARAMETER G(ALN_EQU,CR:N;0) 273.00 -145000+290*T-46.94867*T*LN(T)
 -0.00189068*T**(+2)+874528*T**(-1)+1.1756e-007*T**(+3); 6000.00  N
REF:pov12 !
PARAMETER L(ALN_EQU,AL,CR:N;0) 273.00 -50000; 6000.00  N
REF:pov12 !
$
$###########################################################################
$                   THERMODYNAMIC PARAMETERS: BN_HP4
$###########################################################################
$
 PHASE BN_HP4 % 2 1   1 >
Hexagonal Boron Nitride, graphite-type structure. 
>> 4 !
   CONSTITUENT BN_HP4  : B : N :  !
PARAMETER G(BN_HP4,B:N;0) 273.00 -250600.0+91.281942*T+GHSERBB#
 +GHSERNN#; 6000.00  N
REF:92 !
$
$###########################################################################
$                   THERMODYNAMIC PARAMETERS: FE4N
$###########################################################################
$
 PHASE FE4N  %  2 4   1 > >> 1 ! 
    CONSTITUENT FE4N  : CR,FE%,MN,NI : N :  !
PARAMETER G(FE4N,CR:N;0) 273.00 -135240+717.87*T-127.18*T*LN(T)
 -0.002899*T**2+450231*T**(-1)-1.0968E-06*T**3; 6000.00  N
REF:22 !
PARAMETER G(FE4N,FE:N;0) 273.00 -38744+73.52*T+4*GHSERFE#
 +GHSERNN#; 6000.00  N
REF:64 !
PARAMETER G(FE4N,MN:N;0) 273.00 -155790+691.0638*T-126.9328*T*LN(T)
   +307417*T**(-1); 2500.00  N
REF:66 !
PARAMETER G(FE4N,NI:N;0) 273.00 -5393+142.97*T-15.65*T*LN(T)
   +0.0154*T**2+4*GHSERNI#+GHSERNN#; 6000.00  N
REF:67 !
PARAMETER L(FE4N,FE,MN:N;0) 273.00 +36297-28.8876*T; 6000.00  N
REF:22 !
$
$###########################################################################
$                   THERMODYNAMIC PARAMETERS: MN6N4
$###########################################################################
$
 PHASE MN6N4  %  2 6   4 > >> 1 !
    CONSTITUENT MN6N4  : MN : N :  !
PARAMETER G(MN6N4,MN:N;0) 273.00 -465614+1428.332*T-251.337*T*LN(T)
   +1027898*T**(-1); 6000.00  N
REF:66 !
$
$###########################################################################
$                   THERMODYNAMIC PARAMETERS: MN6N5
$###########################################################################
$
 PHASE MN6N5  %  2 6   5 > >> 1 !
    CONSTITUENT MN6N5  : MN : N :  !
PARAMETER G(MN6N5,MN:N;0) 273.00 -546880+1591.607*T-276.668*T*LN(T)
   +1297983*T**(-1); 6000.00  N
REF:66 !
$
$###########################################################################
$                   THERMODYNAMIC PARAMETERS: MNSIN2
$###########################################################################
$
PHASE MNSIN2 % 3 0.25 0.25 0.5 >
Precipitate in electrical steels
>> 1 !
    CONSTITUENT MNSIN2  : MN : SI : N : !
PARAMETER  G(MNSIN2,MN:SI:N;0)  273.00 0.25*GHSERMN#+0.25*GHSERSI#
+0.5*GHSERNN#-86500+43*T; 6000.00  N
REF:pov12 !
$
$###########################################################################
$                   THERMODYNAMIC PARAMETERS: SI3N4
$###########################################################################
$
 PHASE SI3N4  %  2 3   4 > 
Important precipitate in electrical steels containing 2.5 to 4 wt.% Si 
>> 2 !
    CONSTITUENT SI3N4  : SI : N :  !
PARAMETER G(SI3N4,SI:N;0) 273.00 -788513.0009+733.225*T-121.79*T*LN(T)
   -0.02065*T**2+1666886.4*T**(-1)+6.9938E-7*T**3; 6000.00  N
REF:158 !
$
$###########################################################################
$                   THERMODYNAMIC PARAMETERS: ZET
$###########################################################################
$
$------------------------------------------------------------------------
$ newer Z-phase assessment by Hilmar Danielsen from 2006-11-01
$------------------------------------------------------------------------
 PHASE ZET %  3 1   1   1 > 
Cr-Fe-Nb-V-Mo nitride. Important precipitate in austenitic stainless steels. 
Also found in 9-12 mass.% Cr-steels after prolonged exposure to temperatures 
close to service temperatures. 
>> 3 ! 
    CONSTITUENT ZET  : CR%,FE : NB,MO,V : N%,VA :  !
PARAMETER G(ZET,CR:MO:N;0) 273.00 +GHSERCR#+GHSERMO#+GHSERNN#; 6000.00  N
REF:71 !
PARAMETER G(ZET,CR:MO:VA;0) 273.00 +GHSERCR#+GHSERMO#+20000; 6000.00  N
REF:pov13 !
PARAMETER G(ZET,CR:NB:N;0) 273.00 -228500+85*T+GHSERCR#
   +GHSERNB#+GHSERNN#; 6000.00  N
REF:71 !
PARAMETER G(ZET,CR:NB:VA;0) 273.00 +GHSERCR#+GHSERNB#; 6000.00  N
REF:71 !
PARAMETER G(ZET,CR:V:N;0) 273.00 -239500+100*T+GHSERCR#
   +GHSERVV#+GHSERNN#; 6000.00  N
REF:71 !
PARAMETER G(ZET,CR:V:VA;0) 273.00 +GHSERCR#+GHSERVV#; 6000.00  N
REF:71 !
PARAMETER G(ZET,FE:MO:N;0) 273.00 +GHSERFE#+GHSERMO#+GHSERNN#; 6000.00  N
REF:71 !
PARAMETER G(ZET,FE:MO:VA;0) 273.00 +GHSERFE#+GHSERMO#; 6000.00  N
REF:71 !
PARAMETER G(ZET,FE:NB:N;0) 273.00 -88000+60*T+GHSERFE#
   +GHSERNB#+GHSERNN#; 6000.00  N
REF:71 !
PARAMETER G(ZET,FE:NB:VA;0) 273.00 +GHSERFE#+GHSERNB#; 6000.00  N
REF:71 !
PARAMETER G(ZET,FE:V:N;0) 273.00 -56000+80*T+GHSERFE#
   +GHSERVV#+GHSERNN#; 6000.00  N
REF:71 !
PARAMETER G(ZET,FE:V:VA;0) 273.00 +GHSERFE#+GHSERVV#; 6000.00  N
REF:71 !
$----------------------Interaction parameters----------------------
PARAMETER L(ZET,CR:MO,NB:N;0) 273.00 -168000+100*T; 6000.00  N
REF:71 !
PARAMETER L(ZET,CR:NB:N,VA;0) 273.00 -64000; 6000.00  N
REF:71 !
PARAMETER L(ZET,CR:V:N,VA;0) 273.00 -87000; 6000.00  N
REF:71 !
PARAMETER L(ZET,CR,FE:NB:N;0) 273.00 -270000+100*T; 6000.00  N
REF:71 !
PARAMETER L(ZET,CR,FE:V:N;0) 273.00 -260000+100*T; 6000.00  N
REF:71 !
PARAMETER L(ZET,FE:V:N,VA;0) 273.00 -87000; 6000.00  N
REF:71 !
$
$###########################################################################
$                   THERMODYNAMIC PARAMETERS: CRB   
$###########################################################################
$
 PHASE CRB  %  2 0.5   0.5 > 
Orthorhombic, space group Cmcm. 
>> 2 !
    CONSTITUENT CRB  : CR%,FE,NI : B% :  !
PARAMETER G(CRB,CR:B;0) 273.00 +0.5*GHSERCR#+0.5*GHSERBB#
   -55000+9*T+0.1*T*LN(T)+2E-4*T**2; 6000.00  N
REF:pov12 !
PARAMETER G(CRB,FE:B;0) 273.00 +0.5*GHSERFE#+0.5*GHSERBB#
 -34200+22*T; 6000.00  N
REF:145 !
PARAMETER G(CRB,NI:B;0) 273.00 +0.5*GHSERNI#+0.5*GHSERBB#
 -20865.7+1.67458*T; 6000.00  N
REF:190 !
PARAMETER L(CRB,CR,FE:B;0) 273.00 +12000-39*T; 6000.00  N
REF:145 !
PARAMETER L(CRB,CR,FE:B;1) 273.00 -29000+23*T; 6000.00  N
REF:145 !
PARAMETER L(CRB,CR,FE:B;2) 273.00 +25000-5*T; 6000.00  N
REF:145 !
PARAMETER L(CRB,FE,NI:B;0) 273.00 +7000; 6000.00  N
REF:192 !
PARAMETER L(CRB,CR,NI:B;0) 273.00 +7000; 6000.00  N
REF:POV12 !
$
$###########################################################################
$                   THERMODYNAMIC PARAMETERS: CR2B   
$###########################################################################
$
 PHASE CR2B  %  2 0.666667   0.333333 > 
Orthorhombic. 
>> 1 !
    CONSTITUENT CR2B  : CR%,FE,MN : B :  !
PARAMETER G(CR2B,CR:B;0) 273.00 +0.6666667*GHSERCR#+0.3333333*GHSERBB#
   -37550+2.53*T+0.1*T*LN(T)+6E-4*T**2; 6000.00  N
REF:145 !
PARAMETER G(CR2B,FE:B;0) 273.00 +0.6666667*GHSERFE#+0.3333333*GHSERBB#
   -20000+3*T; 6000.00  N
REF:POV12 !
PARAMETER G(CR2B,MN:B;0) 273.00 +0.666667*GHSERMN#+0.333333*GHSERBB#
   -31651.9-6.17*T; 6000.00  N
REF:pov14 !
PARAMETER L(CR2B,CR,FE:B;0) 273.00 -12000-6.5*T; 6000.00  N
REF:145 !
PARAMETER L(CR2B,CR,FE:B;1) 273.00 -62000+43*T; 6000.00  N
REF:145 !
PARAMETER L(CR2B,CR,FE:B;2) 273.00 +20000-18*T; 6000.00  N
REF:145 !
$
$###########################################################################
$                   THERMODYNAMIC PARAMETERS: CR5B3
$###########################################################################
$
 PHASE CR5B3  %  2 0.625   0.375 > >> 1 !
    CONSTITUENT CR5B3  : CR : B :  !
PARAMETER G(CR5B3,CR:B;0) 273.00 +0.625*GHSERCR#+0.375*GHSERBB#
   -41950+0.65*T+0.5*T*LN(T)+5E-4*T**2; 6000.00  N
REF:145 !
$
$###########################################################################
$                   THERMODYNAMIC PARAMETERS: FEB
$###########################################################################
$
 TYPE_DEFINITION ^ GES A_P_D FEB MAGNETIC  -3.0    0.28 !
 PHASE FEB  %^  2 0.5   0.5 > 
Orthorhombic, space group Pnma.
>> 1 !
    CONSTITUENT FEB  : CR,FE%,MN,NI : B:  !
PARAMETER G(FEB,FE:B;0) 273.00 -33000+6.35*T
   +0.5*GHSERFE#+0.5*GHSERBB#; 6000.00  N
REF:192 !
PARAMETER G(FEB,CR:B;0) 273.00 +0.5*GHSERFE#+0.5*GHSERBB#
 -28000+3*T; 6000.00  N
REF:pov12 !
PARAMETER G(FEB,MN:B;0) 273.00 +0.5*GHSERMN#+0.5*GHSERBB#
   -35800-9.9995*T; 6000.00  N
REF:245 !
PARAMETER G(FEB,NI:B;0) 273.00 +0.5*GHSERNI#+0.5*GHSERBB#
   -16365.7+1.67458*T; 6000.00  N
REF:192 !
PARAMETER L(FEB,CR,FE:B;0) 273.00 -40000+7*T; 6000.00  N
REF:145 !
PARAMETER L(FEB,CR,FE:B;1) 273.00 +5000-18*T; 6000.00  N
REF:145 !
PARAMETER L(FEB,FE,NI:B;0) 273.00 +6000; 6000.00  N
REF:192 !
$
PARAMETER TC(FEB,FE:B;0) 273.00 +600; 6000.00  N
REF:192 !
PARAMETER BMAGN(FEB,FE:B;0) 273.00 +1.03; 6000.00  N
REF:192 !

$###########################################################################
$                   THERMODYNAMIC PARAMETERS: FENBB
$###########################################################################
$ 
 PHASE FENBB  %  3 1  1  1 > >> 1 !
    CONSTITUENT FENBB  : FE :NB :B :  !
PARAMETER G(FENBB,FE:NB:B;0) 273.00 +GHSERBB#+GHSERFE#+GHSERNB#
   -157500-6*T; 6000.00  N
REF:146 !
$
$###########################################################################
$                   THERMODYNAMIC PARAMETERS: FE3NB3B4
$###########################################################################
$ 
 PHASE FE3NB3B4  %  3 3  3  4 > >> 1 !
    CONSTITUENT FE3NB3B4  : FE :NB :B :  !
PARAMETER G(FE3NB3B4,FE:NB:B;0) 273.00 +4*GHSERBB#+3*GHSERFE#+3*GHSERNB#
   -580000+10*T; 6000.00  N
REF:146 !
$
$###########################################################################
$                   THERMODYNAMIC PARAMETERS: M2B
$###########################################################################
$
 TYPE_DEFINITION A GES A_P_D M2B MAGNETIC  -3.0    0.28 !
 PHASE M2B  %A  2 0.666667   0.333333 > 
Tetragonal. 
>> 2 !
    CONSTITUENT M2B  : CR,FE,MN,MO,NI : B :  !
PARAMETER G(M2B,CR:B;0) 273.00 +0.6666667*GHSERCR#+0.3333333*GHSERBB#
   -32000+7.6*T; 6000.00  N
REF:145 !
PARAMETER G(M2B,FE:B;0) 273.00 -24175+3.62*T+0.667*GHSERFE#
   +0.333*GHSERBB#; 6000.00  N
REF:192 !
PARAMETER G(M2B,MN:B;0) 273.00 +0.666667*GHSERMN#+0.333333*GHSERBB#
   -31700-6.4802*T; 6000.00  N
REF:245 ! 
PARAMETER G(M2B,MO:B;0) 273.00 +0.33333*GHSERBB#+0.66667*GHSERMO#
   -42176+2*T; 6000.00  N
REF:118 !
PARAMETER G(M2B,NI:B;0) 273.00 +0.33333*GHSERBB#+0.66667*GHSERNI#
   -24100.7555+4.01743184*T; 6000.00  N
REF:161 !
PARAMETER L(M2B,CR,FE:B;0) 273.00 -42000+12*T; 6000.00  N
REF:145 !
PARAMETER L(M2B,CR,FE:B;1) 273.00 -94000+75*T; 6000.00  N
REF:145 !
PARAMETER L(M2B,CR,FE:B;2) 273.00 -46500+9.15*T; 6000.00  N
REF:145 !
PARAMETER L(M2B,CR,NI:B;0) 273.00 +50000; 6000.00  N
REF:pov12 !
PARAMETER L(M2B,FE,MN:B;0) 273.00 -25000+22*T; 6000.00  N
REF:pov14 !
PARAMETER L(M2B,FE,MO:B;0) 273.00 +50000; 6000.00  N
REF:pov14 !
PARAMETER L(M2B,FE,NI:B;0) 273.00 -36800+19.4*T; 6000.00  N
REF:192 !
$
PARAMETER TC(M2B,FE:B;0) 273.00 +1018; 6000.00  N
REF:192 !
PARAMETER BMAGN(M2B,FE:B;0) 273.00 +1.91; 6000.00  N
REF:192 !
$
$###########################################################################
$                   THERMODYNAMIC PARAMETERS: MNB2
$###########################################################################
$
PHASE MNB2  %  2 0.333333   0.666667 >
Hexagonal, space group P6/mmm.
>> 1 !
    CONSTITUENT MNB2  : MN : B :  !
PARAMETER G(MNB2,MN:B;0) 273.00 +0.333333*GHSERMN#
   +0.666667*GHSERBB#-21100-12.556*T; 6000.00  N
REF:245 !
$
$###########################################################################
$                   THERMODYNAMIC PARAMETERS: MNB4
$###########################################################################
$
PHASE MNB4  %  2 0.2   0.8 !
    CONSTITUENT MNB4  : MN : B :  > >> 1 !
PARAMETER G(MNB4,MN:B;0) 273.00 +0.2*GHSERMN#
   +0.8*GHSERBB#-17744.3-4.5934*T; 6000.00  N
REF:245 !
$
$###########################################################################
$                   THERMODYNAMIC PARAMETERS: O_MN2B
$###########################################################################
$
 PHASE O_MN2B  %  2 0.670691   0.329309 >
Orthorhombic.
>> 1 !
    CONSTITUENT O_MN2B  : MN : B :  !
PARAMETER G(O_MN2B,MN:B;0) 273.00 +0.670691*GHSERMN#+0.329309*GHSERBB#
   -31651.9-6.17*T; 6000.00  N
REF:245 !
$
$###########################################################################
$                   THERMODYNAMIC PARAMETERS: MN3B4
$###########################################################################
$
 PHASE MN3B4  %  2 0.428571   0.571429 >
Orthorhombic, space group Immm.
>> 1 !
    CONSTITUENT MN3B4  : MN : B :  !
PARAMETER G(MN3B4,MN:B;0) 273.00 +0.428571*GHSERMN#
   +0.571429*GHSERBB#-38786.7-6.9904*T; 6000.00  N
REF:245 !
$
$###########################################################################
$                   THERMODYNAMIC PARAMETERS: MOB
$###########################################################################
$
 PHASE MOB  %  2 0.5   0.5 > >> 2 !
    CONSTITUENT MOB  : MO : B :  !
PARAMETER G(MOB,MO:B;0) 273.00 +0.5*GHSERMO#+0.5*GHSERBB#
 -52017+0.21*T; 6000.00  N
REF:118 !
$
$###########################################################################
$                   THERMODYNAMIC PARAMETERS: MOB2
$###########################################################################
$
 PHASE MOB2  %  2 1   2 > >> 1 !
    CONSTITUENT MOB2  : MO : B%,VA :  !
PARAMETER G(MOB2,MO:B;0) 273.00 +2*GHSERBB#+GHSERMO#
 -123803-1.25*T; 6000.00  N
REF:118 !
PARAMETER G(MOB2,MO:VA;0) 273.00 +GHSERMO#+13106; 6000.00  N
REF:118 !
$
$###########################################################################
$                   THERMODYNAMIC PARAMETERS: MO2M1B2
$###########################################################################
$
 PHASE MO2M1B2  %  3 2   1 2 > tetragonal, space group P4/mbm >> 2 !
    CONSTITUENT MO2M1B2  : MO : CR,FE : B :  !
PARAMETER G(MO2M1B2,MO:CR:B;0) 273.00 +2*GHSERBB#+2*GHSERMO#
 +GHSERCR#-230000; 6000.00  N
REF:pov14 !
PARAMETER G(MO2M1B2,MO:FE:B;0) 273.00 +2*GHSERBB#+2*GHSERMO#
 +GHSERFE#-216000; 6000.00  N
REF:pov14 !
$
$###########################################################################
$                   THERMODYNAMIC PARAMETERS: NBB
$###########################################################################
$
 PHASE NBB  %  2 1   1 > >> 1 !
    CONSTITUENT NBB  : NB : B%,NB :  !
PARAMETER G(NBB,NB:B;0) 273.00 +GHSERNB#+GHSERBB#-157380
   -21.8*T+3.381*T*LN(T)-1.953E-4*T**2; 6000.00  N
REF:117 !
PARAMETER G(NBB,NB:NB;0) 273.00 +2*GHSERNB#+75000; 6000.00  N
REF:117 !
$
$###########################################################################
$                   THERMODYNAMIC PARAMETERS: NB3B2
$###########################################################################
$
 PHASE NB3B2  %  2 3   2 > >> 1 !
    CONSTITUENT NB3B2  : FE,NB% : B :  !
PARAMETER G(NB3B2,NB:B;0) 273.00 +3*GHSERNB#+2*GHSERBB#-372301
   -53.233*T+11.662*T*LN(T)-2.276E-3*T**2; 6000.00  N
REF:117 !
PARAMETER G(NB3B2,FE:B;0) 273.00 +3*GHSERFE#+2*GHSERBB#
 -114000+31.5*T; 6000.00  N
REF:146 !
PARAMETER L(NB3B2,FE,NB:B;0) 273.00 -197500-34*T; 6000.00  N
REF:146 !
PARAMETER L(NB3B2,FE,NB:B;1) 273.00 +85000+151*T; 6000.00  N
REF:146 !
$
$###########################################################################
$                   THERMODYNAMIC PARAMETERS: NB5B6
$###########################################################################
$
 PHASE M5B6  %  2 5   6 >
Orthorhombic, space group Cmmm.
>> 1 !
    CONSTITUENT M5B6  : FE,NB,V : B :  !
PARAMETER G(M5B6,FE:B;0) 273.00 +5*GHSERFE#+6*GHSERBB#+55000; 6000.00  N
REF:235 !
PARAMETER G(M5B6,NB:B;0) 273.00 +5*GHSERNB#+6*GHSERBB#-886400
   -87.40*T+13.75*T*LN(T)+8.756E-4*T**2; 6000.00  N
REF:117 !
PARAMETER G(M5B6,V:B;0) 273.00 +5*GHSERVV#+6*GHSERBB#
 -746554+69.7719*T; 6000.00  N
REF:235 !
PARAMETER L(M5B6,FE,V:B;0) 273.00 -472615+42.35*T; 6000.00  N
REF:235 !
$
$###########################################################################
$                   THERMODYNAMIC PARAMETERS: TIB
$###########################################################################
$
 PHASE TIB  %  2 1   1 >
Orthorhombic, space group Pnma.
>> 1 !
    CONSTITUENT TIB  : TI : B%,TI :  !
PARAMETER G(TIB,TI:B;0) 273.00 +GHSERBB#+GHSERTI#-165000-67.317*T+9.5*T*LN(T)
   -5e-4*T**2; 6000.00  N
REF:117 !
PARAMETER G(TIB,TI:TI;0) 273.00 +40000+2*GHSERTI#; 6000.00  N
REF:117 !
PARAMETER L(TIB,TI:B,TI;0) 273.00 -37503+29.790*T; 6000.00  N
REF:117 !
$
$###########################################################################
$                   THERMODYNAMIC PARAMETERS: TIB2
$###########################################################################
$
$ hexagonal solution phase
$ note: due to model translation for CrB2 (originally 0.3333:0.66667) 
$ slight change of configurational entropy
$ simplified model without Va on sublattice 1
$
 PHASE TIB2  %  2 1   2 >
Hexagonal, space group P6/mmm.
>> 1 !
    CONSTITUENT TIB2  : B,CR%,FE,TI% : B%,CR,FE,TI,VA :  !
$PARAMETER G(TIB2,B:B;0) 273.00 +100000+3*GHSERBB#; 6000.00  N
$REF:144 !
PARAMETER G(TIB2,B:B;0) 273.00 +89628+3*GHSERBB#; 6000.00  N
REF:117 !
PARAMETER G(TIB2,B:CR;0) 273.00 +2*GHSERCR#+GHSERBB#; 6000.00  N
REF:pov09 !
PARAMETER G(TIB2,B:FE;0) 273.00 +2*GHSERFE#+GHSERBB#; 6000.00  N
REF:pov12 !
PARAMETER G(TIB2,B:TI;0) 273.00 +2*GHSERTI#+GHSERBB#; 6000.00  N
REF:117 !
PARAMETER G(TIB2,CR:B;0) 273.00 -109980+0.78*T+0.12*T*LN(T)
 +0.0009*T**2; 6000.00  N
REF:145 !
PARAMETER G(TIB2,CR:CR;0) 273.00 +18000+3*GHSERCR#; 6000.00  N
REF:pov09 !
PARAMETER G(TIB2,CR:VA;0) 273.00 +GHSERCR#+150000; 6000.00  N
REF:145 !
PARAMETER G(TIB2,FE:B;0) 273.00 +2*GHSERBB#+GHSERFE#+15000; 6000.00  N
REF:235 !
PARAMETER G(TIB2,FE:FE;0) 273.00 +18000+3*GHSERFE#; 6000.00  N
REF:pov12 !
